Repository: lugovsa-oss/alugovskoy-quartz5

File: content/courses/corrosion/chapters/chapter11.md
---
created: 2026-06-01
title: פרק 11 — ספקטרוסקופיית אימפדנס אלקטרוכימית (EIS)
cssclasses:
  - he
---

## 11.1 מבוא

השיטות שעסקנו בהן עד כה — Tafel Analysis, LPR, עקומות קיטוב — פועלות על ידי הפעלת שינוי משמעותי בפוטנציאל ומדידת תגובת הזרם. הן מספקות מידע מצוין על פרמטרים מרכזיים כגון $i_{corr}$ ו-$E_{corr}$, אבל יש להן מגבלה מובנית: הן "רואות" את הממשק כמכלול — כסכום של כל התהליכים ביחד, ללא הפרדה ביניהם.

**ספקטרוסקופיית אימפדנס אלקטרוכימית** (EIS) פועלת אחרת לחלוטין. במקום לדחוף את המערכת בכוח, מפעילים עליה תנודה קטנה מאוד של פוטנציאל AC — כמה מילי-וולט בלבד — ומודדים את תגובת הזרם בתדירויות שונות, לרוב על פני 5–6 סדרי גודל (מ-$10^{-3}$ הרץ ועד $10^5$ הרץ). העובדה שתהליכים שונים "מגיבים" בתדירויות שונות מאפשרת להפריד ביניהם ולקבל תמונה הרבה יותר עשירה של מה שקורה על פני האלקטרודה.

---

## 11.2 מהו אימפדנס?

בזרם ישר (DC), ההתנגדות של מעגל היא $R = U/i$ — ערך פשוט שאינו תלוי בזמן. בזרם חלופי (AC), המצב מורכב יותר: הקבלים והמשרנים מגיבים בצורה שונה לפי תדירות, ושינוי הפוטנציאל גורם לזרם שאינו בהכרח באותה פאזה. לכן משתמשים ב**אימפדנס** $Z$ — הכללה של ההתנגדות לאות AC:

$$
Z(\omega) = \frac{\tilde{U}(\omega)}{\tilde{I}(\omega)}
$$

האימפדנס הוא **גודל מרוכב**:

$$
Z = Z' + jZ''
$$

כאשר $Z'$ הוא החלק הממשי (קשור לאיבוד אנרגיה — כמו נגד) ו-$Z''$ הוא החלק המדומה (קשור לאגירת אנרגיה — כמו קבל). הזווית בין $Z$ לציר הממשי היא **זווית הפאזה** $\phi$, שאומרת כמה "מפגר" הזרם אחרי הפוטנציאל.
הערה: ב-EIS משתמשים ב-$j$ לסימון $\sqrt{-1}$ (ולא ב-$i$ כנהוג במתמטיקה) — זוהי מוסכמה היסטורית באלקטרוכימיה ובהנדסת חשמל.

---

## 11.3 מדוע מערכות אלקטרוכימיות מתנהגות כמו מעגלים

אזור הגבול בין מתכת לאלקטרוליט מכיל מספר רכיבים שמתנהגים, בקירוב, כרכיבי מעגל חשמלי:

**ההתנגדות האוהמית של האלקטרוליט** ($R_s$) מתנהגת בדיוק כנגד: אין תלות בתדירות, $Z = R_s$.

**השכבה הכפולה החשמלית** (Double Layer), שנוצרת מהפרדת מטענים על פני המתכת, מתנהגת בקירוב כמו קבל — $Z_C = 1/(j\omega C_{dl})$. ככל שהתדירות עולה, האימפדנס של הקבל יורד.

**מעבר המטען** דרך הגבול — האלקטרון "קופץ" מהמתכת ליון — מתנהג כנגד $R_{ct}$ שמחובר במקביל לקבל השכבה הכפולה.

**דיפוזיה** של מגיבים ותוצרים לפני השטח ומהם מתוארת על ידי **אימפדנס Warburg** — גודל שיש לו חלק ממשי וחלק מדומה שווים, ומתנהג כקו בזווית 45° בדיאגרמת Nyquist.

---

## 11.4 מעגל Randles — המודל הפשוט ביותר

**מעגל Randles** הוא נקודת המוצא לניתוח EIS של תא פשוט. הוא מורכב מ-$R_s$ בטור עם חיבור מקביל של $C_{dl}$ ו-$R_{ct}$, ולעיתים עם אימפדנס Warburg בטור עם $R_{ct}$:

$$
R_s \text{ --- } (C_{dl} \parallel R_{ct}) \text{ --- } [W]
$$

בניתוח מעגל זה, בתדירות גבוהה מאוד הקבל "מקצר" את $R_{ct}$ ורואים רק את $R_s$. בתדירות בינונית שולט מעגל ה-RC ומתקבל הקשת (semicircle) שקוטרה שווה ל-$R_{ct}$. בתדירות נמוכה מאוד שולטת הדיפוזיה ומופיע ה"זנב" של וורבורג.

![[randlesWarburg.webp]]
---

## 11.5 דיאגרמות Nyquist

**דיאגרמת Nyquist** מציגה את $-Z''$ (הרכיב המדומה, בסימן הפוך) כפונקציה של $Z'$ (הרכיב הממשי), כאשר כל נקודה בגרף מייצגת תדירות אחת. התדירות עצמה אינה מצוינת על הגרף — היא "נעלמת" — ולכן לעיתים מסמנים כמה נקודות ייחוס.

עבור מעגל Randles פשוט (ללא דיפוזיה), דיאגרמת Nyquist מראה **חצי עיגול**: ה-X intercept הימני (בתדירות נמוכה) הוא $R_s + R_{ct}$, ה-X intercept השמאלי (בתדירות גבוהה) הוא $R_s$, וקוטר החצי עיגול הוא $R_{ct}$. הנקודה בראש החצי עיגול (שיא ה-$-Z''$) מתרחשת בתדירות $\omega = 1/(R_{ct} C_{dl})$.

ה-$R_{ct}$ שמתקבל הוא פרמטר מרכזי: $R_{ct}$ גדול אומר שמעבר המטען קשה — כלומר, הקורוזיה איטית. מהקשר לחוק Butler–Volmer ניתן לקשר ישירות:

$$
R_{ct} = \frac{RT}{nF \cdot i_0}
$$

כלומר, $R_{ct}$ גדול = $i_0$ קטן = קינטיקה איטית.

הערה: נוסחה זו נגזרת מלינאריזציה של משוואת Butler–Volmer בסביבת פוטנציאל שיווי המשקל. במדידות אימפדנס, משתמשים באות AC בעלת אמפליטודה קטנה מאוד, כך שהסטייה מפוטנציאל שיווי המשקל (פוטנציאל היתר $\eta$) קטנה מאוד. בגבול $\eta \to 0$ ניתן לפתח את שתי האקספוננטות בטור טיילור ולשמור רק את האיבר הלינארי:

$$i \approx i_0 \cdot \frac{nF\eta}{RT}$$

ומכאן:

$$R_{ct} = \left.\frac{d\eta}{di}\right|_{\eta=0} = \frac{RT}{nF i_0}$$

---

## 11.6 דיאגרמות Bode

**דיאגרמת Bode** מציגה שני גרפים זה לצד זה כפונקציה של $\log \omega$: את $|Z|$ (מודול האימפדנס) ואת $\phi$ (זווית הפאזה). בניגוד ל-Nyquist, כאן התדירות מופיעה ישירות על ציר ה-X, ולכן קל יותר לקשר בין אזורים בגרף לתהליכים פיזיקליים בסקאלות זמן מוגדרות.

![[randlesWarburgBodw.webp]]

ב-Bode של Randles פשוט: בתדירות גבוהה מאוד, $|Z| \to R_s$ (קבוע, הפאזה ≈ 0). בתדירות ביניים, $|Z|$ עולה והפאזה מגיעה לשיא שלילי (ה-RC מניב העברת פאזה של עד −90°). בתדירות נמוכה מאוד, $|Z| \to R_s + R_{ct}$ (קבוע שוב, הפאזה ≈ 0). כאשר מופיע Warburg, בתדירויות הנמוכות $|Z|$ ממשיך לעלות עם שיפוע של −½ ב-log-log, ובמקביל הפאזה שואפת ל-−45°.

---

## 11.7 אימפדנס Warburg ותהליכי דיפוזיה

כאשר שלב קובע הקצב הוא דיפוזיה (למשל, חמצן מומס שחייב לדיפונדר לפני השטח), מתקבל **אימפדנס Warburg** שבצורתו הפשוטה הוא:

$$
Z_W = \frac{\sigma}{\sqrt{\omega}}(1-j)
$$

כאשר $\sigma$ הוא מקדם Warburg (תלוי בריכוז ומקדם דיפוזיה). שני הדברים האופייניים לוורבורג: קו ב-45° ב-Nyquist (החלק הממשי שווה למדומה), ושיפוע −½ ב-Bode של $|Z|$. הופעת וורבורג בספקטרום EIS היא "חתימה" ברורה לכך שמעבר מסה (ולא מעבר מטען) הוא הצוואר הבקבוק.

---

## 11.8 CPE — כאשר הקבל "לא מושלם"

במערכות אמיתיות, חצי העיגול ב-Nyquist לעיתים קרובות אינו עיגול מושלם — הוא "שקוע" (depressed semicircle). הסיבה: פני השטח האמיתיים אינם הומוגניים. חספוס, תכלילים, גרגרים שונים, גומות פיטינג — כולם גורמים ל"פיזור" של קבועי הזמן. כל נקודה על פני השטח מגיבה בתדירות שונה מעט, והתוצאה היא "קיבוליות יעילה" שאינה מתנהגת כמו קבל אידאלי.

במקרים אלה מחליפים את $C_{dl}$ ב-**Constant Phase Element** (CPE):

$$
Z_{CPE} = \frac{1}{Q(j\omega)^n}
$$

כאשר $n$ הוא מספר בין 0 ל-1 (קבל אידאלי: $n=1$; נגד: $n=0$). ה-$n$ מכמת את מידת הא-אידאליות — ולעיתים קרובות עצמו הוא מידע פיזיקלי חשוב על אחידות פני השטח.

---

## 11.9 בחירת מעגל תמורה ו-Fitting

הניתוח המעשי של ספקטרום EIS מורכב משלושה שלבים: ראשית, בחירה של **מעגל תמורה** (Equivalent Circuit) שמתאר פיזיקלית את המערכת. שנית, **fitting** — התאמת פרמטרי המעגל לנתונים הניסויים, בדרך כלל בשיטת ריבועים פחותים. שלישית, פרשנות הפרמטרים שהתקבלו — $R_s$, $R_{ct}$, $C_{dl}$, מקדמי וורבורג וכו'.

הסכנה הגדולה ביותר ב-EIS היא **Overfitting**: הוספת רכיבים רבים יותר למעגל השקול תמיד תשפר את ה-$\chi^2$ של ה-fitting — אבל מעגל מורכב מדי ייתן פרמטרים חסרי משמעות פיזיקלית. כלל האצבע: מספר הרכיבים במעגל צריך להיות מוצדק על ידי הבנה פיזיקלית של המערכת, לא רק על ידי שיפור ה-fit. ספקטרום EIS אינו חידה מתמטית — הוא מדידה של מערכת פיזיקלית.

---

## 11.10 EIS לניטור ציפויים

אחד היישומים הנפוצים ביותר של EIS בתעשייה הוא ניטור **ציפויים אנטי-קורוזיביים**. כאשר ציפוי שלם, ספקטרום EIS מראה $|Z|$ גבוה מאוד בתדירויות נמוכות — המים ויוני המלח אינם מגיעים למתכת. עם הזמן, ככל שהציפוי מתדרדר — מים חודרים לנקבוביות, ממשק נוצר בין הציפוי לגביש — $|Z|$ יורד בצורה מאפיינת, ומופיעים שני חצאי עיגול בספקטרום: אחד לציפוי ואחד לממשק המתכת.

זה אומר שבעזרת EIS ניתן לזהות הידרדרות מוקדמת של ציפוי **עוד לפני שמופיעה קורוזיה נראית לעין** — יתרון אדיר לניטור מניעתי.

---

## 11.11 EIS לאורך זמן — Time-Domain EIS

ניתן לבצע EIS בצורה רצופה כפונקציה של זמן החשיפה, ולעקוב אחר שינויים: פסיבציה שמתחזקת (העיגול גדל), ציפוי שמתדרדר (העיגול מתפצל), או פיטינג שמתחיל (הופעת לולאה אינדוקטיבית ב-Nyquist). בצורה זו EIS הופכת לכלי מעקב דינמי, לא רק לאפיון נקודתי.

![[timeDependentEIS.webp]]
---

## 11.12 זיהוי דפוסים — ה"ECG" של קורוזיה

אחד הדברים שמייחדים מומחי EIS מנוסים הוא יכולת זיהוי דפוסים בספקטרום עוד לפני fitting מלא — בדיוק כמו קריאת ECG ברפואה: הרופא מזהה פתולוגיה בצורת הגל לפני שמחשב פרמטרים. בEIS יש "חתימות" אופייניות: לולאה אינדוקטיבית בתדירות נמוכה — לרוב סימן לפיטינג פעיל. שני קשתות ברורות — מתכת מצופה עם שני ממשקים. חצי עיגול "שקוע" — פיזור קבועי זמן. זנב Warburg — דיפוזיה שולטת. עם ניסיון, הספקטרום "מדבר" לפני שמגיעים ל-fitting.

---

## 11.13 יתרונות וחסרונות — השוואה

| שיטה | יתרון מרכזי | חסרון מרכזי |
|---|---|---|
| Tafel Analysis | $i_{corr}$, שיפועי טאפל ישירות | פולשנית; משנה פני שטח |
| LPR | מהירה, לא הורסת; לניטור רציף | פחות מידע; דורשת $B$ מוקדם |
| EIS | עשירה מאוד במידע; מפרידה תהליכים | מדידה איטית; פרשנות מורכבת |

שלוש השיטות אינן מתחרות — הן משלימות. LPR לניטור יומיומי, Tafel לאפיון מהיר, EIS לחקירה מעמיקה.

---

## 11.14 סיכום

EIS היא שיטה שמנצלת את העובדה שתהליכים שונים — מעבר מטען, דיפוזיה, פסיבציה, ציפויים — מגיבים בסקאלות תדירות שונות. על ידי מדידת אימפדנס על פני טווח תדירויות רחב, מקבלים "אצבעות הדפס" של המערכת שניתן לפרש בעזרת מעגלים שקולים.

הכלים המרכזיים: דיאגרמת Nyquist (מציגה אחת מול האחרת — ממשי מול מדומה), דיאגרמת Bode (מציגה כנגד תדירות — מאפשרת לזהות אזורים), ומעגל Randles כנקודת מוצא. פרמטרים כגון $R_s$, $R_{ct}$, $C_{dl}$ ומקדמי Warburg מתקבלים מ-fitting ומאפשרים קישור ישיר לתהליכים פיזיקליים — לרבות $i_{corr}$ דרך קשר Butler–Volmer.

בפרק הבא עוברים מהמדידה אל הנושא המעשי-הנדסי ביותר בקורוזיה: קורוזיה מקומית — פיטינג, קורוזיה בסדקים, SCC, ומדוע תופעות מקומיות הן הרבה יותר מסוכנות מקורוזיה אחידה.

File: content/courses/corrosion/chapters/chapter12.md
---
created: 2026-06-01
title: פרק 12 — קורוזיה מקומית. פיטינג, קורוזיה בסדקים ו־SCC
cssclasses:
  - he
---

## 12.1 מבוא

בפרקים הקודמים עסקנו ברובם בקורוזיה שמתפרשת על פני השטח בצורה יחסית אחידה. ראינו כיצד למדוד $i_{corr}$, כיצד לבנות מעגלים שקולים ב-EIS, וכיצד לאפיין קצב אובדן מסה. אבל כל המסגרת הזאת מניחה, בין השאר, שהגבול בין הפאזות אחיד — שמה שקורה בנקודה אחת דומה למה שקורה בשנייה.

במציאות ההנדסית, ההנחה הזאת מתפוררת ברגעים הקריטיים ביותר. רוב כשלי הקורוזיה הקטסטרופליים — קריסת גשרים, דליפות צינורות, שבר פתאומי של מוטות פלדה — אינם תוצאה של קורוזיה אחידה שנאכלה בהדרגה. הם תוצאה של **קורוזיה מקומית**: תהליך שמרכז את כל האנרגיה הקורוזיבית באזור קטן מאוד, בעוד שרוב פני השטח נותר כמעט שלם. פרק זה עוסק בתופעות אלה.

---

## 12.2 הפרדוקס של החומרים הטובים

יש כאן פרדוקס הנדסי שחשוב להפנים: **מתכות פסיביות — אלה שנחשבות "טובות" לשימוש בסביבות קורוזיביות — הן לעיתים קרובות דווקא הרגישות ביותר לקורוזיה מקומית**. נירוסטה, אלומיניום, טיטניום — כולן מתכות שקורוזיה אחידה כמעט אינה נוגעת בהן, ובכל זאת כולן ידועות בנטייתן לפיטינג חמור בנוכחות כלורידים. הסיבה: ממש בגלל שהן מחוסנות בשכבת פסיבציה, כל פריצה מקומית של אותה שכבה יוצרת קונטרסט עצום בין האזור הפגוע לשאר — והתא הגלווני המקומי שנוצר הוא אלים במיוחד.

---

## 12.3 פיטינג — קורוזיה שמחפרת כלפי מטה

**פיטינג** (Pitting Corrosion) הוא יצירת גומות קורוזיה צרות ועמוקות — pits — על פני שטח שנראה אחרת כמעט שלם. הפיטינג שונה מקורוזיה אחידה לא רק בצורתו אלא בסכנה שהוא מייצג: גומה של כמה מ"ג מסה כוללת מסוגלת לחורר דופן צינור, לנקז מאגר, או להוות נקודת התחלה לסדק מכני קטסטרופלי.

הפיטינג נפוץ במיוחד בסגסוגות פסיביות — נירוסטה, אלומיניום, טיטניום — ובסביבות המכילות יוני כלוריד. מי ים הם הסביבה הקלאסית, אבל גם מי ברז מכילים כלור, תמיסות ניקוי ועוד — כולם מקורות אפשריים.

![[pittingDetails.webp]]

---

## 12.4 מנגנון הפיטינג — מהיזום עד ההתפתחות

הפיטינג מתפתח בשני שלבים שונים במהותם.

**שלב היזום** מתחיל בנקודת חולשה מקומית בשכבת הפסיבציה: תכלול לא-מתכתי (כגון MnS בנירוסטה), שריטה מכנית, פגם גבישי, או פשוט אתר שבו יוני כלוריד הצליחו להחליף את יוני $\mathrm{O}^{2-}$ בגבול התחמוצת-מתכת. ברגע שהפסיבציה נפרצת, מתגלה שטח מתכתי קטן שהוא פעיל אלקטרוכימית — אנודי ביחס לשאר פני השטח שנשארו קתודיים.

**שלב ההתפתחות** הוא שמעניין יותר מבחינה פיזיקלית, ומסוכן יותר מבחינה הנדסית. בתוך ה-pit, יוני המתכת שנוצרים מצטברים ומושכים אניונים (כלורידים) לאיזון מטען — מה שמעלה את ריכוז הכלוריד בתוך הגומה. יוני המתכת עוברים הידרוליזה ומחמיצים את התמיסה המקומית. החמצן, שמשתתף בתגובת חיזור על פני השטח הקתודיים החיצונים, כמעט אינו מגיע לתוך הגומה הצרה. התוצאה: **כימיה מקומית קיצונית** — pH נמוך, ריכוז כלוריד גבוה, ריכוז חמצן נמוך — שאינה מתאר את התמיסה הכללית כלל.

מצב זה הוא **אוטוקטליטי**: הקורוזיה יוצרת תנאים שמואצים אותה עוד יותר, שמואצים אותה עוד יותר. ה-pit שפתח בקוטר של מיקרומטרים אחדים יכול לצמוח ולנקב דופן מתכת תוך שעות בתנאים אגרסיביים.

---

## 12.5 פוטנציאל הפיטינג ומדידתו

בניסויים של cyclic polarization (שנדון בפרק 10) מופיעים שני פוטנציאלים מאפיינים. **פוטנציאל הפיטינג** ($E_{pit}$) הוא הפוטנציאל שמעליו הפסיבציה אינה יציבה ופיטינג עשוי להתחיל. **פוטנציאל הפסיבציה מחדש** ($E_{rep}$) הוא הפוטנציאל שמתחתיו גומות שכבר נוצרו "נסגרות" ושכבת הפסיבציה משתקמת.

הפרש $E_{pit} - E_{rep}$ הוא מדד לעמידות החומר בפני פיטינג: ערכו קטן אומר שגומות נסגרות בקלות; ערכו גדול אומר שגומה שהתחילה תמשיך להתפתח גם אם הפוטנציאל יורד. חומרים "טובים" לסביבה קורוזיבית יהיו בעלי $E_{pit}$ גבוה ו-$E_{rep}$ קרוב ל-$E_{pit}$.

---

## 12.6 קורוזיה במרווחים (Crevice Corrosion)

קורוזיה במרווחים פועלת על מנגנון דומה לפיטינג — כימיה מקומית, מצוקת חמצן, הצטברות כלורידים — אבל הגיאומטריה שונה: במרווחים, ה"גומה" נוצרת לא על ידי הקורוזיה עצמה, אלא כתוצאה מצורת החיבור. כל מקום שבו שני משטחים קרובים מאוד בלי להיות אטומים לחלוטין הוא חולשה פוטנציאלית ואתר לקורוזיה מקומית: מתחת לאטם, בין בורג לחומר, מתחת למשקע ביולוגי, מתחת לציפוי שהתחיל להתקלף.

![[crevice.webp]]

**ההבדל המעשי מפיטינג**: פיטינג מתחיל "מאפס" בנקודת חולשה של שכבת הפסיבציה. קורוזיה במרווח מתחילה מגיאומטריה שכבר קיימת — ולכן היא ניתנת לרוב למניעה על ידי תכנון נכון. מעצב שמבין את המנגנון ימנע צרווחים בתכנון, ישתמש באטמים מלאים, ויימנע מחיבורים שלתוכם עלול לחלחל אלקטרוליט.

---

## 12.7 SCC — כאשר מכניקה ואלקטרוכימיה נפגשות

**SCC** (Stress Corrosion Cracking) הוא אחד הכשלים המסוכנים ביותר בהנדסת חומרים — ואחד הכי קשים לגילוי. הוא דורש שלושה תנאים בו-זמנית: חומר רגיש, סביבה ספציפית, ומאמץ מתיחה. היעדר כל אחד מהם מונע את התופעה. ובניגוד לקורוזיה אחידה, שמותירה עדויות ברורות, <span dir="ltr">SCC</span> יכול להתפתח עמוק בתוך מבנה כך שמחוצה לו הכול נראה תקין, עד רגע השבר.

![[SCC.webp]]

קומבינציות קלאסיות: נירוסטה אוסטניטית בתמיסות כלוריד (מי ים, מי ברז חמים), פלדה בסביבות מכילות גופרית, אלומיניום בתמיסות כלוריד בסיסיות, פליז בנוכחות אמוניה. לכל זוג חומר-סביבה יש פוטנציאל ספציפי שבו SCC מתרחש — ומחוץ לטווח הזה, גם אם שני תנאים האחרים מתקיימים, SCC לא יתפתח.

---

## 12.8 מנגנוני SCC

<p dir="rtl">
נוהגים להבחין בין כמה מנגנונים, שלעיתים פועלים בו-זמנית:
</p>

<p dir="rtl">
<strong><span dir="ltr">Anodic Dissolution</span></strong>:
קצה המרווח הוא אנודי ביחס לשאר. כאשר מאמץ גורם לפגיעה בשכבת הפסיבציה בקצה המרווח,
מתכת מתמוססת שם בקצב גבוה. הסדק מתקדם כאשר הרס שכבת הפסיבציה מהיר מהשיקום שלה.
</p>

<p dir="rtl">
<strong><span dir="ltr">Hydrogen Embrittlement</span></strong>:
מימן אטומי שנוצר בתגובות קתודיות חודר לתוך המתכת — הוא קטן מספיק לדיפוזיה בין-סריגית.
בתוך הסריג, מימן נלכד ליד פגמים ועוצמת מחסומי האנרגיה לשבירה פלסטית יורדת.
החומר נעשה שביר (<span dir="ltr">embrittlement</span>) באופן מקומי,
בדיוק בקצה הסדק שבו הריכוז המקומי של מימן הגבוה ביותר.
</p>

<p dir="rtl">
<span dir="ltr">Hydrogen Embrittlement</span>
מסוכן במיוחד בפלדות בחוזק גבוה — שבהן גבוה יותר מאמץ פנימי ורגישות גדולה יותר לשבירה פתאומית.
לכן בפלדות מגולוונות, בתהליכי ציפוי אלקטרוליטי, ואפילו בהגנה קתודית —
יש להיזהר מייצור עודף של מימן על פני המתכת.
</p>
---

## 12.9 קורוזיה בין-גרגירית

כאשר גבולות הגרעינים בסגסוגת פגיעים יותר מאשר פנים הגרעין, ההתקפה הקורוזיבית מתרכזת בהם. **קורוזיה בין-גרגירית** (Intergranular Corrosion) הורסת את "דבק" הסגסוגת — את הגבולות — בעוד שהגרעינים עצמם נותרים כמעט שלמים. החומר מאבד לכידות מכנית בלי לאבד מסה ניכרת.

![[IGC.webp]]

הדוגמה הקלאסית היא **Sensitization** בנירוסטה אוסטניטית: כאשר חומר זה חשוף לטמפרטורות של 450–850°C — מה שקורה בהכרח באזורי ריתוך — כרום מגיב עם פחמן ויוצר קרבידי כרום ($\mathrm{Cr_{23}C_6}$) על גבולות הגרעינים. היצירה הזו "שואבת" כרום מהאזורים הצמודים לגבול — ושכבת $\mathrm{Cr_2O_3}$ המגינה נחלשת בדיוק שם. הנירוסטה "הרגישה" מחלידה מהר לאורך קווי הריתוך.

הפתרון הקלאסי הוא שימוש בנירוסטה "stabilized" המכילה טיטניום או ניוביום, שנוטים לקשור את הפחמן לפני שהכרום מספיק לעשות זאת.

---

## 12.10 טריבו-קורוזיה

**טריבו-קורוזיה** היא שילוב של שחיקה מכנית וקורוזיה, ומחייבת גישה בין-תחומית לניתוח. המנגנון: חיכוך מכני מסיר מקומית את שכבת הפסיבציה, חושף מתכת פעילה שמתחמצנת מיד, ומחזור זה חוזר שוב ושוב. קצב הבלאי הכולל גבוה בהרבה מסכום בלאי מכאני ועוצמת קורוזיה בנפרד.

![[tribocorrosion.webp]]

הנושא חשוב מאוד בתחום השתלים רפואיים: מפרקי ירך ופרק ברך ממסגסוגות טיטניום או Co-Cr-Mo שוחקים זה מזה בנוזלי הגוף — והיונים המשתחררים (בעיקר כרום וקובלט) עלולים להגיע לרמות רעילות ברקמות. נושא שהפך למיוחד ביותר רלוונטי בשנות האלפיים כשהתברר שתכנונים מסוימים של מפרקים היו בעייתיים.


---

## 12.11 התעייפות בשל קורוזיה

**התעייפות בשל קורוזיה**  (Corrosion Fatigue) היא קורוזיה בשילוב מאמץ מחזורי. מאמץ מחזורי לבדו יכול ליצור סדקים שמתגברים עם כל מחזור (עייפות מכנית, fatigue). סביבה קורוזיבית מחמירה את הדבר פי כמה: קצה הסדק הפעיל קורוזיבי יותר ממנו שלם, והאנרגיה הקינטית של הסדק גדלה. הסביבה מורידה את "גבול העייפות" (fatigue limit) — הסף מתחתיו מאמץ מחזורי תיאורטית אינו יוצר סדקים — לעיתים קרובות לחלוטין. כלומר, בסביבה קורוזיבית אין "מאמץ בטוח" לכשל עייפות.

---

## 12.12 המשותף לכל הסוגים — הכימיה המקומית

הנושא המאחד את כל סוגי הקורוזיה המקומית הוא **מבודדות הסביבה המקומית מהתמיסה הכללית**. בתוך pit, בסדק, בקצה סדק SCC — התמיסה לכודה ואינה מתחדשת. ריכוז יוני המתכת גדל, pH יורד, כלורידים מצטברים, ריכוז חמצן דל. הכימיה המקומית יכולה לסטות מהכימיה הכללית בסדרי גודל — pH מקומי של 2 בתוך pit כאשר ה-pH הכללי הוא 7 הוא מצב אופייני לגמרי.

זו גם הסיבה שמדידות ממוצעות (Tafel Analysis, LPR, EIS רגילה) לא "רואות" קורוזיה מקומית בשלביה המוקדמים — הזרם הכולל קטן מדי. לשם כך פותחו שיטות מיוחדות: microelectrodes שמודדים כימיה *בתוך* ה-pit, SVET (Scanning Vibrating Electrode Technique) שממפה זרמים מקומיים, וניתוח SEM/EDS שמזהה הידרדרות מקומית לאחר הניסוי.

---

## 12.13 מניעה — עקרונות כלליים

מניעת קורוזיה מקומית מפעילה כמה אסטרטגיות שפועלות ברמות שונות. **ברמת החומר**: בחירת סגסוגות עם תוספים שמגדילים את $E_{pit}$ (מוליבדנום בנירוסטה 316 לעומת 304, למשל). **ברמת הסביבה**: הורדת ריכוז הכלורידים, בקרת pH, הסרת חמצן ממסים. **ברמת התכנון**: מניעת סדקים וחריצים, הבטחת ניקוז נכון, הימנעות מחיבורים בין-מתכתיים לא מתאימים. **ברמת ההגנה**: ציפויים שמונעים גישת האלקטרוליט, הגנה קתודית שמורידה את הפוטנציאל מתחת ל-$E_{pit}$.

---

## 12.14 סיכום

קורוזיה מקומית מאתגרת את כל מה שלמדנו על קורוזיה אחידה: אובדן מסה קטן יכול להסתיר כשל קטסטרופלי. מתכות טובות יכולות להיות דווקא פגיעות יותר. הכימיה על פני הממשק יכולה להיות שונה לחלוטין מהכימיה הנמדדת בתמיסה. ומדידות ממוצעות עשויות להחמיץ את הבעיה לחלוטין.

הנושאים שעסקנו בהם — פיטינג, קורוזיה בסדקים, SCC, קורוזיה בין-גרגירית, Tribocorrosion — הם שונים בגיאומטריה ובמנגנון, אבל משותף להם כולם עיקרון אחד: **הטרוגניות מקומית** — הן של פני המתכת והן של הסביבה הנוגעת בה — היא שמנהיגה את התהליך.

בפרק הבא עוברים מהאבחנה לטיפול: מהי הגנה קתודית, כיצד פועלים מעכבי קורוזיה, ומתי ציפוי עדיף על פני הגנה אלקטרוכימית.

File: content/courses/corrosion/chapters/chapter13.md
---
created: 2026-06-01
title: פרק 13 — הגנה מפני קורוזיה
cssclasses:
  - he
---

## 13.1 מבוא

לאחר פרקים שעסקו במנגנוני קורוזיה — מהתרמודינמיקה ועד לפיטינג — הגיע הזמן לשאול את השאלה ההנדסית: מה עושים עם כל זה? כיצד מתרגמים הבנה של תהליכים לכלים מעשיים שמאריכים את אורך חיי מבנים, מתקנים, ורכיבים?

התשובה אינה "פתרון יחיד". כל אסטרטגיית הגנה פועלת עם תנאים מסוימים ומתפקדת פחות טוב עם תנאים אחרים. הגנה קתודית מצוינת לצינור תת-קרקעי אך בלתי מעשית לשתל ביו-רפואי. ציפוי אבץ מגן על גגות פלדה אך לא על מתקן שעובד בטמפרטורה גבוהה. לכן חלק מהיכולת המקצועית בהנדסת קורוזיה הוא בדיוק זה — לדעת לאיזה בעיה שייך איזה כלי, ולמה.

---

## 13.2 בחירת חומר — ההגנה שמתחילה בשולחן השרטוט

ההגנה הפשוטה ביותר מבחינה עקרונית היא לבנות את המבנה מחומר שאינו סובל קורוזיה בסביבה הנתונה. בפועל, "עמידות קורוזיה" היא אחד הפרמטרים בין רבים — לצד חוזק, משקל, מחיר, עיבוד, ריתוך, וזמינות.

נירוסטה אוסטניטית (304, 316) מחזיקה מעמד בסביבות רבות שפלדת פחמן לא תשרוד בהן, אבל עולה פי 4–5. טיטניום עמיד כמעט בכל סביבה מימית כולל מי ים, אך יקר, קשה לריתוך, ויש לו מגבלות טמפרטורה. פולימרים (PTFE, HDPE) עמידים לחומצות שהורגות כל מתכת, אבל אינם יכולים לשאת מאמצים הנדסיים גבוהים. בחירת חומר אינה שאלה של "איזה עמיד יותר" — אלא מציאת האיזון האופטימלי לדרישות הספציפיות של המערכת.

---

## 13.3 פסיבציה — לנצל את מה שהטבע כבר עושה

פסיבציה היא, כפי שראינו, יצירת שכבת תחמוצת דקה, צפופה ויציבה שחוסמת המשך תקיפה. בחלק מהמתכות — אלומיניום, טיטניום, כרום — זה קורה ספונטנית ברגע החשיפה לאוויר. ההגנה ההנדסית לעיתים נעשית על ידי עידוד ושיפור תהליך זה.

**אמבט פסיבציה** (Passivation Bath):  טיפל כימי של חלקי נירוסטה בחומצה חנקתית (HNO₃) מסיר זיהומי ברזל מפני השטח ומחזק את שכבת $\mathrm{Cr_2O_3}$. מקובל מאוד בתעשיית המזון, הרפואית והתרופות.

**אלגון** (Anodization): תהליך אלקטרוכימי שמחמצן את פני האלומיניום (או הטיטניום) בצורה מבוקרת ויוצר שכבת $\mathrm{Al_2O_3}$ עבה בהרבה מהשכבה הטבעית — עד עשרות מיקרון, לעומת ננומטרים בודדים בשכבה הספונטנית. שכבת האנודייזינג קשה, עמידה לשחיקה, ומספקת בסיס מצוין לצבע. היא גם ניתנת לצביעה בצבעים — כי הנקבוביות שלה "קולטת" צבע לפני שאוטמים אותה.

---

## 13.4 ציפויים — מחסום בין מתכת לסביבה

ציפויים הם הדרך הנפוצה ביותר בפועל לממשק בין עולם הקורוזיה לעולם ההנדסי: הם זולים יחסית, ניתנים להחלפה, ומאפשרים לשמור על מתכות זולות ובעלות תכונות מכניות טובות תחת שכבת הגנה. מנגנון ההגנה של ציפוי יכול להיות אחד מכמה:

**ציפוי מחסום** (Barrier Protection) — הציפוי חוסם פיזית את מגע המים, החמצן, והיונים עם המתכת. זה עובד מצוין כל עוד הציפוי שלם. ברגע שנוצר פגם — שריטה, בועה, פגיעה מכנית — חדירת האלקטרוליט מתחילה ויכולה להתפשט מתחת לציפוי.

**ציפוי הקרבה** (Sacrificial Protection) — הציפוי עצמו עובר קורוזיה במקום המתכת. הציפוי הקלאסי הזה הוא גלוון (אבץ על פלדה), שנדון בהרחבה למטה.

**ציפוי מעכב קורוזיה** (Active Inhibition) — ציפויים מודרניים מסוימים מכילים פיגמנטים (כגון כרומטים, פוספטים, ואחרים) שמשתחררים כאשר לחות חודרת ופועלים כמעכבי קורוזיה מקומיים. ציפויים "self-healing" בתחום המחקר מכילים קפסולות מיקרוסקופיות ממולאות inhibitor שנשברות כאשר הציפוי ניזוק.

---

## 13.5 גלוון — הסוד של גגות האירופה

**גלוון** (galvanization) הוא ציפוי פלדה באבץ — בין אם בטבילה חמה (hot-dip galvanizing) ובין אם בציפוי אלקטרוליטי. מדוע אבץ? כי $E^\circ_{Zn} = -0.76\ \mathrm{V}$ לעומת $E^\circ_{Fe} = -0.44\ \mathrm{V}$ — האבץ פעיל יותר ומשמש כאנודה מוקרבת.

ההבדל המהותי בין ציפוי הקרבה לציפוי "אציל" (כגון ניקל או כרום, שניהם אציליים מברזל): כאשר שריטה חושפת את הפלדה בציפוי ניקל, הפלדה הופכת לאנודה — והקורוזיה מואצת ממש בנקודה החשופה. כאשר שריטה חושפת פלדה בציפוי גלוון, האבץ הסמוך עדיין מגן — הוא ממשיך לשמש כאנודה, שומר על הפלדה קתודית, ורק כאשר כל האבץ באזור נגמר הפלדה מתחילה לחלוד. זו הסיבה שגגות מגולוונות שורדות עשרות שנים גם עם שריטות קלות.

---

## 13.6 הגנה קתודית (Cathodic Protection) — לעקם את הפוטנציאל

**הגנה קתודית** היא הגדרה ישירה מהאלקטרוכימיה: אם נכריח את הפוטנציאל של המבנה לרדת מתחת ל-$E_{corr}$, הזרם האנודי (חמצון המתכת) ייבטל. המבנה הופך לקתודה — ולקתודה אין קורוזיה אנודית.

**שיטת האנודה המוקרבת** (Sacrificial Anode): מתכת פעילה יותר — מגנזיום, אבץ, או אלומיניום מיוחד — מחוברת למבנה. היא נעשית האנודה, והמבנה — הקתודה. האנודה נאכלת ומוחלפת מדי כמה שנים. פשוטה, אמינה, לא דורשת חשמל. מקובלת מאוד בהגנת בוצות ספינות ועמודי תחנות ימיות.

**הגנה קתודית בזרם מוטבע** (Impressed Current Cathodic Protection, ICCP): מקור זרם חיצוני דוחף אלקטרונים למבנה ומשמר אותו קתודי. האנודה היא בדרך כלל חומר אינרטי (גרפיט, טיטניום ממצופה). מדויקת יותר, ניתנת לשליטה ולוויסות, ומתאימה למבנים גדולים כגון צינורות גז ונפט, פלטפורמות ימיות, ומאגרי אחסון. מחייבת ניטור ובקרה שוטפים.

**הסכנה**: כאשר פוטנציאל קתודי גדול מדי, נוצר מימן אטומי בתגובת החיזור. מימן זה חודר למתכת ועלול לגרום ל-Hydrogen Embrittlement — בדיוק כפי שנדון בפרק הקודם. בפלדות בחוזק גבוה, הגנה קתודית "אגרסיבית" מדי היא, פרדוקסלית, גורם סיכון בפני עצמו.

---
## 13.7 הגנה אנודית (Anodic Protection) — לדחוף לפסיביות

**הגנה אנודית** היא, במובן מסוים, ההיפך הפרדוקסלי של ההגנה הקתודית: במקום להוריד את הפוטנציאל, אנו *מעלים* אותו — ובכוונה תחילה. אם לסגסוגת יש אזור פסיבי ברור על עקומת הקיטוב שלה, ניתן לכפות עליה מצב פסיבי יציב על ידי הזזת הפוטנציאל לתוך אזור זה. המתכת "נעולה" מאחורי שכבת אוקסיד דחוסה — והקורוזיה נעצרת.

**העיקרון האלקטרוכימי**: עקומת הקיטוב האנודית מראה לפעמים את הרצף הבא: קורוזיה פעילה → פיק קריטי ($i_{crit}$) → נפילה חדה בזרם → אזור פסיבי ($i_{pass}$) → ולבסוף, בפוטנציאלים גבוהים מאוד, התמוססות טרנספסיבית. הגנה אנודית מציבה את הפוטנציאל בדיוק באזור הפסיבי — הרחק מ-$E_{corr}$, הרחק מהטרנספסיביות. הזרם הנשמר שם הוא קטן מאוד: $i_{pass}$ עשוי להיות קטן מ-$i_{crit}$ בכמה סדרי גודל.

**ביצוע בפועל**: שלא כמו הגנה קתודית, כאן דרוש **פוטנציוסטט** — מכשיר שמודד את הפוטנציאל של המבנה ביחס לאלקטרודת ייחוס ומזרים זרם אנודי כדי לשמר אותו בטווח הפסיבי. אין כאן "בטרייה פשוטה"; המערכת דורשת בקרה פעילה ומתמשכת. זוהי גם חולשתה — וגם עוצמתה.

**איפה היא עובדת**: הגנה אנודית מיושמת רק כאשר המתכת מפתחת שכבת פסיביות יציבה ומוגדרת. פלדת אל-חלד, ניקל וסגסוגותיו, טיטניום — מתאימים. פלדה פחמנית רגילה — בדרך כלל לא. הסביבה חשובה לא פחות: בתמיסות מחמצנות (חומצה גפרורית, חומצה זרחתית) ההגנה האנודית עשויה להיות יעילה ביותר, שם שיטות אחרות לא עובדות כלל.

**היעילות**: כאשר התנאים מתאימים — ההגנה האנודית היא שיטה בעלת יעילות גבוהה במיוחד. הירידה בקצב הקורוזיה יכולה להגיע לכמה סדרי גודל ביחס ל-$i_{corr}$ הלא מוגן. זאת לא מקריות: היא נובעת ישירות מהמנגנון — שכבת הפסיביות מבודדת את פני המתכת מהסביבה האגרסיבית ממש כפי שהיא מיועדת לעשות.

**היישומים**: תעשיית הכימיקלים — מאגרי אחסון וצינורות לחומצה גופרתית לא מרוכזת, 10-70% (המרוכזת מאדשת מתכות רבות בפני עצמה — בשל ריכוזה הגבוה ואקטיביות המים הנמוכה,  שבה שכבת האוכסיד יציבה ואינה נמסה), מחליפי חום בתהליכים מחמצנים. אלה הם בדיוק הסביבות שבהן הגנה קתודית קשה לביצוע, ואנודה מוקרבת לא תחזיק מעמד.

**ההבדל מהגנה קתודית — בקצרה**: הגנה קתודית מבטלת את הקורוזיה על ידי ביטול הזרם האנודי לחלוטין. הגנה אנודית *מקטינה* את הזרם האנודי בכמה סדרי גודל — אך אינה מבטלת אותו לחלוטין. בפועל, בתנאים הנכונים, ההבדל הזה אינו משמעותי: $i_{pass}$ קטן עד כדי כך שקצב הקורוזיה הנותר הוא זניח לחלוטין.


## 13.8 מעכבי קורוזיה (Inhibitors) — שינוי הסביבה

**מעכב קורוזיה** הוא חומר שמוסיפים לתמיסה בריכוז קטן (לרוב ppm עד אחוזים בודדים) ושמקטין משמעותית את קצב הקורוזיה. מנגנוני הפעולה מגוונים:

**מעכבים אנודיים** פועלים בעיקר על תגובת החמצון — מחזקים פסיבציה, נספחים לאתרים אנודיים ומונעים המשך תמוססות. ניטריטים, מולבדטים, כרומטים (אסורים היום בשימוש נרחב בגלל רעילות) הם דוגמאות. מעכב אנודי חזק יכול להפוך מתכת פעילה לפסיבית. אבל כאן טמון הסכנה: **מעכב אנודי שאינו בריכוז מספיק** עשוי לפסיב רק חלק מהשטח, ואז האזור הלא-מוגן הופך לאנודה קטנה מול קתודה גדולה — קורוזיה מקומית מואצת. זהו הכלל: מעכבים אנודיים חייבים להיות בריכוז מלא, לא "מעט".

**מעכבים קתודיים** פועלים על תגובת החיזור — כגון מלחי אבץ שמשקיעים $\mathrm{Zn(OH)_2}$ על האתרים הקתודיים ומאיטים חיזור חמצן. בטוחים יותר כי "עודף" של מעכב קתודי לרוב אינו מזיק.

**מעכבים מעורבים** פועלים על שני הצדדים — לרוב מולקולות אורגניות גדולות שנספחות על פני השטח ויוצרות שכבה הידרופובית.

---

## 13.9 תכנון הנדסי — ההגנה שאינה עולה כסף

חלק ניכר מבעיות הקורוזיה אינו נפתר בחומר חדש או בציפוי יקר — אלא היה ניתן למניעה בשלב התכנון, בעלות אפסית. כמה עקרונות מרכזיים:

**הימנעות ממרווחים וחריצים** — כל מקום שבו אלקטרוליט יכול להיכנס ולא לצאת הוא מקום שבו קורוזיה במרווחים תתפתח. תכנון שמבטיח ניקוז, חיבורים אטומים או מאווררים היטב, ומניעת בריכות מים עומדים.

**הפרדה בין מתכות שאינן מתאימות** — חיבור ברגי פלדה לפרופיל אלומיניום, חיבור נחושת לאוצינק, טייטניום לנירוסטה — כל זוג כזה יוצר תא גלווני. ניתן להפריד פיזית על ידי גומיות, מגשי פלסטיק, ציפויים, ובבחירת חומרים עם פוטנציאלים קרובים.

**כלל יחס השטחים** — אנודה קטנה מול קתודה גדולה היא הגרוע מכל. ברג קטן מפלדה פשוטה שמחבר שני דפנות נירוסטה גדולים — הברג יתאכל מהר מאוד. ברג נירוסטה שמחבר שתי פחות נחושת — אין בעיה כי הקתודה קטנה והאנודה גדולה.

---

## 13.10 שילוב שיטות — ההגנה האמיתית

בפרויקטים גדולים — צינורות תת-קרקעיים, פלטפורמות ים, מכליות — לא מסתמכים על שיטה אחת. הגישה הנפוצה היא **Defense in Depth**: ציפוי חיצוני כשכבה ראשונה, הגנה קתודית כרשת ביטחון כאשר הציפוי נפגם, ובחירת חומר הולם כבסיס. אם הציפוי מחזיק — מצוין; אם לא, ה-CP מונע קורוזיה בפגמים; ואם ה-CP כושל, הפלדה בכל זאת תחזיק זמן סביר לפני כשל.

לעיתים מוסיפים גם מעכבים לאלקטרוליט הנוגע במבנה (למשל, מוסיפים inhibitor למי הקירור בחליפי חום) — שכבה שלישית של הגנה שפועלת על עצם הכימיה של הסביבה.

---

## 13.11 הכלכלה של ההגנה — אופטימיזציה, לא פרפקציוניזם

נקודה חשובה שלעיתים נשמטת בדיונים אקדמיים: **מטרת ההגנה מקורוזיה אינה "אפס קורוזיה"**. מטרתה היא להבטיח שהמבנה יחזיק מעמד עד לסיום אורך חיים מתוכנן — בעלות מינימלית.

לעיתים, קורוזיה מבוקרת ומוכרת כלכלית עדיפה על ציפוי יקר. צינור פלדה זול שמוחלף כל עשר שנים עשוי להיות פתרון כלכלי טוב יותר מצינור טיטניום שמחיר שלו גבוה פי עשרים. ולהפך — בתעשיית הגרעין, האווירונאוטיקה, או השתלות רפואיות — מחיר הכשל גדול כל כך עד שהשקעה כמעט ללא גבולות בהגנה מוצדקת.

---

## 13.12 סיכום

הגנה מקורוזיה היא שדה יישומי רחב שמגלה כל פרק שלמדנו. פסיבציה — מניצול שכבת תחמוצת טבעית ועד anodization מבוקר. ציפויים — ממחסום פיזי פשוט ועד למערכות רב-שכבתיות אקטיביות. הגנה קתודית — מאנודה קורבנית פשוטה ועד ICCP ממוחשב. מעכבים — מהכרת מנגנון הפעולה ועד לבחירה מי בטוח ומי מסוכן. ותכנון נכון — שמונע בעיות לפני שהן נוצרות.

בפרק האחרון נפגוש נושאים שפחות נדונו אבל חשובים: קורוזיה בטמפרטורות גבוהות, קורוזיה ביולוגית, ומגמות עתידיות בתחום.

![[protection.webp]]

File: content/courses/corrosion/chapters/chapter14.md
---
created: 2026-06-01
title: פרק 14 — נושאים מתקדמים בקורוזיה ומבט לעתיד
cssclasses:
  - he
---

## 14.1 מבוא

פרק זה שונה מכל קודמיו. עד כה בנינו בהדרגה מסגרת שלמה: מהתרמודינמיקה הבסיסית, דרך האלקטרוכימיה, הקינטיקה, וסוגי הקורוזיה השונים, ועד לשיטות ההגנה. כעת נשתמש במסגרת זו כדי להציץ לכמה תחומים שלא קיבלו טיפול מפורט — לא בגלל שפחות חשובים, אלא כי כל אחד מהם ראוי לקורס נפרד.

המטרה כאן היא להראות שאין "קצה" למדע הקורוזיה: אותם עקרונות שלמדנו מופיעים שוב ושוב, בהקשרים חדשים, לעיתים במקומות מפתיעים.

---

## 14.2 קורוזיה בטמפרטורות גבוהות

בטמפרטורות גבוהות — מעל כ-500°C — הקורוזיה האלקטרוכימית המימית נעלמת, ובמקומה שולטת קורוזיה כימית ישירה: תגובת המתכת עם גזים כגון חמצן, גופרית, הלוגנים או פחמן. אין אלקטרוליט, אין זרם יוני — רק תגובת ממשק בין מוצק לגז.

ההתנהגות הקינטית של שכבת התחמוצת הגדלה ניתנת לניתוח לפי **חוקי צמיחה**: אם שכבת התחמוצת שנוצרת אינה מגינה — למשל נקבובית או מתקלפת — עובי השכבה גדל **לינארית** עם הזמן ($x \propto t$). אם הדיפוזיה דרך שכבת התחמוצת היא שלב קובע הקצב, הצמיחה **פרבולית** ($x^2 \propto t$) — כל עלייה נוספת בעובי מאטה את הדיפוזיה ובכך מאטה את הצמיחה עצמה. החוק הפרבולי הוא המצב הנחשק: שכבה שגדלה ו"מדכאת" את עצמה.

**קורוזיה במלח מותח** היא מצב חמור במיוחד שמתרחש כאשר מלחים מותכים — בעיקר $\mathrm{Na_2SO_4}$ מגזי שריפה של דלקים מזוהמים בגופרית — מתעבים על פני רכיב חם. המלחות הנוזליות ממיסות את שכבת הפסיבציה, וקצבי הקורוזיה עולים בסדרי גודל. זוהי הבעיה המרכזית בטורבינות גז ומנועי סילון שפועלים עם דלק ימי — אחד הגורמים לכך שאוניות משתמשות בדלק "נקי" יותר כאשר הן בנמל ועוברות לדלק כבד בלב ים.

---

## 14.3 קורוזיה ביולוגית (MIC)

מיקרואורגניזמים אינם "ניטרליים" מבחינה אלקטרוכימית. **MIC** (Microbiologically Influenced Corrosion) הוא תחום שמתאר כיצד חיידקים, אצות, ופטריות משפיעים על קורוזיה — ולא תמיד בצורה שניתן לחזות על פי הכימיה הרגילה.

**חיידקי SRB** (Sulfate-Reducing Bacteria) הם הדוגמה הקלאסית ביותר: הם חיים ללא חמצן, מחזרים סולפט ($\mathrm{SO_4^{2-}}$) ל-$\mathrm{H_2S}$, ומייצרים סביבה קורוזיבית חריפה. ה-$\mathrm{H_2S}$ הוא גם קורוזיבי כשלעצמו וגם מקדם Hydrogen Embrittlement — שילוב עקום במיוחד. SRB נפוצים בקרקע לחה, בצינורות ים, ובתשתיות קרקעיות.

**ביופילם** הוא שכבה ביולוגית שמיקרואורגניזמים יוצרים על פני שטח — מטריצה של פולימרים ביולוגיים שנצמדת היטב ואינה נשטפת בזרימה רגילה. הביופילם יוצר מיקרו-סביבות מקומיות: pH שונה, ריכוז חמצן שונה, ריכוזי מטבוליטים גבוהים — כל אלה פוטנציאל לתאי קורוזיה מקומיים. ממצאים מהשנים האחרונות מראים שחיידקים מסוימים מסוגלים **לשאוב אלקטרונים ישירות מהמתכת** — מנגנון שנחשב עד לפני עשור כבלתי אפשרי.

---

## 14.4 קורוזיה במערכות אנרגיה

מעבר האנרגיה הגלובלי — לאנרגיה מתחדשת, למימן, וסוללות — מייצר אתגרי קורוזיה חדשים שלא היו קיימים לפני עשרים שנה.

**כלכלת המימן**: צינורות ומיכלי לחץ שמטפלים במימן גז בלחץ גבוה חשופים ל-Hydrogen Embrittlement בצורה שונה מהידועה בקורוזיה רגילה: כאן המימן אינו מגיע מתגובה אלקטרוכימית, אלא נספח מישירות מהגז. פלדות בחוזק גבוה — שהיינו בוחרים בהן לחסוך משקל — הן הפגיעות ביותר. זהו אחד האתגרים המרכזיים בתשתיות מימן.

**סוללות יוני ליתיום**: הכשל של סוללה הוא לעיתים קרובות, בבסיסו, בעיית קורוזיה בינפאזית. שכבת ה-**SEI** (Solid Electrolyte Interphase) שנוצרת על אנודת הגרפיט במחזור הטעינה הראשון היא שכבת פסיבציה בכל המובנים — מגינה, דקה, ובעלת מוליכות סלקטיבית. היא קריטית לתפקוד הסוללה: SEI טובה — סוללה יציבה ואורך חיים ארוך; SEI גרועה — כשל מהיר. חקר וה-SEI הוא אחד התחומים הפעילים ביותר בכימיה אלקטרוכימית כיום.

**אלקטרולייזרים ותאי דלק**: מים שמתפרקים בחשמל (לייצור מימן) או מימן שמתחבר עם חמצן (לייצור חשמל) — שניהם מתרחשים בסביבות אלקטרוכימיות אגרסיביות. קטליסטורים, ממברנות, ודפנות תא — כולם עוברים קורוזיה שמשפיעה על יעילות ועל אורך חיים. בסוף, הכלכליות של הטכנולוגיות הללו תיקבע בחלקה על ידי יכולתנו לפתור בעיות קורוזיה.

![[specialCases.webp]]
---

## 14.5 ננוחומרים ותהליכי ייצור מתקדמים

בננוחומרים, שטח הפנים הספציפי עצום — חלקיק ננומטרי יכול לחשוף עשרות אחוזים מאטומיו לסביבה. יחד עם אנרגיית פני שטח גבוהה ואחוז גבוה של אטומים בגבולות גרעין, קורוזיה ננו-חלקיקים יכולה להיות מהירה ב-2–3 סדרי גודל מקורוזיה של אותו חומר ב-bulk. זה רלוונטי לקטליסטורים, לחלקיקים בביו-רפואה, ולצבעים ננו-מבוססים.

**ייצור תלת מימד** (Additive Manufacturing - הדפסה תלת-ממדית של מתכות) יוצר מבנים עם מיקרוגרפיה שונה לחלוטין מהסגסוגת המגולגלת הרגילה: מאמצי שארית שונים, גרעינים בכיוונים לא-מקובלים, נקבוביות מיקרוסקופית. כל אלה משפיעים על קורוזיה בדרכים שעדיין לא מובנות לחלוטין — ולכן חלקים קריטיים "המודפסים" עוברים כיום בדיקות קורוזיה נפרדות מחלקים מסורתיים.

---

## 14.6 כלים חדשים לחקר קורוזיה

המחקר המודרני בקורוזיה נשען על כלים שלא היו קיימים לפני דור:

**מיקרואלקטרודות וסריקה**: טכניקות כגון SVET (Scanning Vibrating Electrode Technique) ו-SECM (Scanning Electrochemical Microscopy) מאפשרות למפות זרמים מקומיים ופעילות אלקטרוכימית ברזולוציה מיקרונית — לראות "מי האנודה ומי הקתודה" בזמן אמת על פני השטח.

**סינכרוטרון ו-in situ TEM**: מיקרוסקופיה אלקטרונית בשידור חי של דגם בתוך תאי אלקטרוכימי נוזלי מאפשרת לצפות בנקיטת פיטינג, בגדילת שכבת תחמוצת, ובשינויי מבנה ברמה האטומית. קרינת סינכרוטרון (קרינת X-ray עצימה) מאפשרת לאפיין שכבות פסיבציה in situ, מבלי לחשוף אותן לאוויר ולשנות את מבנן.

**ניתוח מתקדפ של אימפדנס באמצעות בינה מלאכותית** ספקטרום EIS מכיל עשרות עד מאות נקודות — יותר ממה שאנליסט אנושי יכול לנתח בצורה אופטימלית בלי הטיה. מודלי למידת מכונה מראים הצלחה ב-fitting אוטומטי, בזיהוי כשל מוקדם, ובסיווג מנגנוני קורוזיה. עם זאת, בינה מלאכותית ללא הבנה פיזיקלית עלולה לייצר fitting מצוין עם מעגלים חסרי משמעות — הטעות הישנה של overfitting, עכשיו מסויעת ומחוזקת על ידי אלגוריתם.

---

## 14.7 תרמודינמיקה וקינטיקה — המחשבה שמחברת הכול

לקראת סוף הקורס, כדאי לעצור ולהסתכל על התמונה הגדולה.

לאורך כל הפרקים, שב ועלה מתח אחד: **תרמודינמיקה קובעת לאן המערכת רוצה ללכת; קינטיקה קובעת כמה מהר היא תגיע לשם**. שני התחומים הם הכרחיים, ואינם מחליפים זה את זה.

תרמודינמיקה בלי קינטיקה: יודעים שאלומיניום "רוצה" להתחמצן, אך לא יכולים להסביר מדוע מבנה אלומיניום שורד עשרות שנים באוויר. קינטיקה בלי תרמודינמיקה: יודעים שתהליך מסוים איטי, אך לא יכולים להסביר מדוע הוא בכלל מתרחש, ולאיזה מצב הוא שואף.

רוב ההנדסה המעשית — ציפויים, הגנה קתודית, מעכבים, אנודייזינג — עוסקת בשליטה בקינטיקה: האטת תהליכים שתרמודינמית הם בלתי נמנעים. ההבנה התרמודינמית אומרת לנו עם מה אנחנו מתמודדים; ההבנה הקינטית אומרת לנו כיצד.

---

## 14.8 קורוזיה כתחום בין-תחומי — וגם כאזהרה

הרוחב של מדע הקורוזיה הוא גם חוזקו וגם הקושי שבו. אין תחום הנדסי אחר שמשלב בצורה ישירה כל כך תרמודינמיקה כימית, אלקטרוכימיה, פיזיקת מצב מוצק, מכניקת חומרים, ביולוגיה ותורת הזרימה. כל בעיית קורוזיה אמיתית עשויה לדרוש ידע מכמה מתחומים אלה בו-זמנית.

אבל מן הרוחב הזה נובעת גם אזהרה: **מומחיות חלקית מסוכנת**. מהנדס שמבין היטב את הכימיה אבל מתעלם ממבנה גרעיני ומאמצים שאריתיים; מהנדס שמבין ציפויים אבל אינו מכיר קורוזיה גלוונית; מהנדס שמודד EIS מצוין אבל פרשנותו נשענת על מעגל שקול שגוי — כולם יכולים לגרום לנזק אמיתי. לכן הכשרה טובה בקורוזיה היא הכשרה ב*גישה* — בשאלת השאלות הנכונות, בזיהוי הגורמים הרלוונטיים — ולא רק בידע עובדתי.

---

## 14.9 "אין חומרים מושלמים"

אחד הדברים שסטודנט טוב לוקח מקורס קורוזיה הוא, פרדוקסלית, ענווה. לא כי הנושא מסובך מדי להבנה — אלא כי הטבע מסרב לפשטנות. כל חומר "מושלם" מתגלה, בבדיקה קפדנית, כמי שיש לו נקודת תורפה: נירוסטה מפחדת מכלורידים, טיטניום מפחד ממצות חמצן גבוהה, אלומיניום מפחד מ-pH קיצוני, גם זהב אינו חסין מכל סביבה.

ההנדסה האמיתית אינה מחפשת "חומר קסם" — היא מבינה את המגבלות של כל בחירה ומתכננת בהתאם. מבנה טוב הוא מבנה שהמגבלות שלו מובנות, מנוטרות, ומנוהלות.

---

## 14.10 סיכום הקורס

מדע הקורוזיה התחיל בשאלה פשוטה: מדוע מתכות מחלידות? הדרך לתשובה מלאה לקחה אותנו דרך תרמודינמיקה של גיבס ודיאגרמות Ellingham, דרך אלקטרוכימיה של תאים גלווניים ופוטנציאלי אלקטרודה, דרך הקינטיקה של Butler–Volmer וטאפל, דרך מדידות EIS ועקומות קיטוב, ועד לסוגי הקורוזיה המקומית ולשיטות ההגנה.

בדרך ראינו שמדע הקורוזיה הוא, ביסודו, **ניהול של תהליכים בלתי נמנעים**. כמעט כל מתכת הנדסית בלתי יציבה תרמודינמית בתנאי הסביבה. השאלה אינה "האם תהיה קורוזיה?" — השאלה היא "כמה מהר, היכן, ובאילו תנאים?" ועל פיה — מה עושים כדי לנהל זאת.

ומי שהפנים את ההבחנה בין תרמודינמיקה לקינטיקה, בין קורוזיה אחידה למקומית, בין מדידה לפרשנות — למד לא רק קורוזיה, אלא גישה לבעיות מורכבות שתשמש אותו בכל תחום הנדסי שיעסוק בו.
