Repository: lugovsa-oss/alugovskoy-quartz5

File: content/courses/corrosion/chapters/chapter15.md
---
created: 2026-06-01
title: פרק 15 — שיטות אפיון ומיקרוסקופיה בחקר קורוזיה
cssclasses:
  - he
---

## 15.1 מבוא

מדידות אלקטרוכימיות — Tafel Analysis, LPR, EIS — עונות על שאלות כמותיות: מהו קצב הקורוזיה, מהו $R_{ct}$, היכן פוטנציאל הפיטינג. אבל הן "עיוורות" לשאלות מבניות: מה קרה בפועל לפני השטח? איפה בדיוק התחיל ה-pit? מהו ההרכב הכימי של שכבת הפסיבציה? האם הסדק שנוצר הוא SCC, corrosion fatigue, או שבירה מכנית?

לשאלות אלה צריך לראות — ולעיתים לראות בצורה שאינה אפשרית לעין בלתי מזוינת. פרק זה סוקר את ארגז הכלים האנליטי של חוקר קורוזיה מודרני: מהמיקרוסקופ האופטי הפשוט ועד לספקטרוסקופיית XPS ו-in situ TEM.

---

## 15.2 מיקרוסקופיה אופטית — הצעד הראשון תמיד

לפני שפותחים כל מכשיר יקר, הצעד הראשון בחקירת פני שטח שעברו קורוזיה הוא תמיד מיקרוסקופ אופטי רגיל. רזולוציה מוגבלת לכ-1 מיקרון, עומק שדה מצומצם — אבל המידע שמתקבל ממצב כללי, פיזור ה-pits, צבע תוצרי הקורוזיה, ומורפולוגיה כללית של ההתקפה — מספיק לעיתים לכוון את כל הניתוח הבא.

תוצרי קורוזיה לעיתים ניתנים לזיהוי ראשוני כבר לפי צבעם: חלודה כתומה-אדומה היא לרוב $\mathrm{Fe_2O_3}$ (המטיט), שחור הוא לרוב $\mathrm{Fe_3O_4}$ (מגנטיט), ירוק על נחושת הוא קרבונט בסיסי של נחושת, וציפוי לבן על אלומיניום הוא לרוב $\mathrm{Al(OH)_3}$ או $\mathrm{Al_2O_3}$. זיהוי מהיר זה אינו תחליף לאנליזה מדויקת — אבל הוא נותן כיוון.

---

## 15.3 מיקרוסקופ SEM — ה"עיניים" של חוקר הקורוזיה

**מיקרוסקופ האלקטרונים הסורק** (SEM) הוא, כנראה, הכלי החשוב ביותר בחקר קורוזיה אחרי הפוטנציוסטט. אלומת אלקטרונים ממוקדת סורקת את פני השטח, ואותות שונים (אלקטרונים משניים, אלקטרונים מוחזרים, ופוטוני X) מתקבלים ומומרים לתמונה ברזולוציה שמגיעה לננומטרים בודדים.

**אלקטרונים משניים** (Secondary Electrons) נותנים תמונת טופוגרפיה: גובהות, עומקים, מורפולוגיה של שטח. בהם ניתן לראות גומות פיטינג, מורפולוגיה של שברים, צמיחת שכבות קורוזיה, ומבנה גרעיני על פני שטח מוחצן.

**אלקטרונים מוחזרים** (Backscattered Electrons) נותנים ניגוד כימי: יסודות כבדים מוחזרים יותר אלקטרונים ומופיעים בהירים יותר. כך ניתן לזהות תכלילים, קרבידים, ואזורים עם ריכוז שונה של יסודות ביחס לסביבה.

מה שמייחד SEM בחקר קורוזיה הוא היכולת לקשר בין מה שנמדד אלקטרוכימית לבין מה שניתן לראות: pit שנוצר בניסוי cyclic polarization ניתן לאפיין גיאומטרית, לבדוק אם הוא גדל ממבנה גרעיני ספציפי, ולמדוד את פרופיל העומק שלו.

---

## 15.4 אנליזת EDS/EDX — הרכב כימי מקומי

כמעט כל מכשיר SEM מודרני מצויד ב-**EDS** (Energy Dispersive X-ray Spectroscopy): גלאי פוטוני X שמזהה אנרגיות אופייניות לכל יסוד. כך מתקבל "ספקטרום" שמראה אילו יסודות נמצאים בנקודת המדידה.

**אנליזה נקודתית** (Point Analysis): ניתוח כימי בנקודה יחידה — שימושי לבדיקת הרכב תכלול, שלב, או תוצר קורוזיה ספציפי.

**סריקה קווית** (Line Scan): ניתוח לאורך קו — ניתן לראות כיצד ריכוז הכרום יורד ליד גבולות גרעין ב-sensitized stainless steel, או כיצד ריכוז הכלוריד עולה לתוך pit.

**מיפוי יסודות** (Elemental Mapping): מפה דו-ממדית של כל יסוד על שטח מוגדר — כלי עוצמתי לזיהוי התפלגות מקומית של תוצרי קורוזיה, ריכוזי יסודות סגסוגת, ואזורי "depleted zone".

**מגבלה חשובה:** EDS קולט אנרגיות X מעומק של ~1 מיקרון — ולכן הוא אינו רגיש לשכבות דקות מאוד (ננומטרים). לחקר שכבות פסיבציה דקות נדרשים כלים יותר קשים. 

**אשליה נפוצה**: מאחר ש-EDS מספק לחוקר תמונות וטבלאות מוצגות בצורה מרשימה ומסודרת, נוצר הרושם שמדובר באנליזה כמותית מדויקת. זוהי טעות! EDS מוגדר ככלי אנליטי איכותי או חצי-כמותי בלבד. אין לסמוך על אחוזי היסודות שהוא מספק — וזאת משום שהחישוב תלוי הן בהגדרות תוכנה עדינות מאוד (שבדרך כלל אף משתמש, ואפילו אף מפעיל, אינו מודע להן ואינו עושה בהן שימוש) והן באופי הדגם עצמו. לדוגמה, דגם שפני שטחו אינם אופקיים וחלקים ברמה המיקרונית — יגרום בוודאות מוחלטת לתוצאות שגויות. ועכשיו תחשבו לבד: כמה פעמים בחייכם ניתחתם ב-EDS דגם אחיד ושטוח ברמה המיקרונית?

---

## 15.5 בדיקת XRD — לא רק יסודות, אלא פאזות

**בדיקת** XRD (X-Ray Diffraction) מנצלת את דיפרקציה של קרינת X על מישורי הגביש כדי לזהות **פאזות** — לא רק יסודות. אותו ברזל יכול להיות $\alpha$-Fe (פריט), $\mathrm{Fe_3O_4}$ (מגנטיט), $\mathrm{Fe_2O_3}$ (המטיט), $\mathrm{FeOOH}$ (גתיט), $\mathrm{FeCO_3}$ (סידריט) — ולכל פאזה תכונות שונות, יציבות שונה, ומשמעות שונה לגבי תנאי הסביבה שבהם נוצרה.

לדוגמה: נוכחות מגנטיט ($\mathrm{Fe_3O_4}$) בשכבת חלודה מצביעה על תנאים מחזרים (פחות חמצן), ואילו המטיט ($\mathrm{Fe_2O_3}$) מצביע על תנאים מחמצנים. האבחנה הזאת — שאינה אפשרית מניתוח כימי יסודותי בלבד — עשויה לאמר הרבה על ה-pH ורמת החמצן שבה הקורוזיה התרחשה.

---

## 15.6 אנליזת XPS — כימיה על עומק של ננומטרים

**אנליזת** XPS (X-Ray Photoelectron Spectroscopy) היא שיטת surface analysis שמאפשרת לחקור את ההרכב הכימי של השכבות העליונות ביותר של פני השטח — עד עומק של כ-5–10 ננומטר. האות שמתקבל הוא אנרגיות קינטיות של אלקטרונים שנפלטו, שמהן ניתן לחשב את **אנרגיית הקשר** — ואנרגיית הקשר תלויה לא רק ביסוד אלא גם ב**מצב החמצון** שלו.

זה הופך את XPS לכלי ייחודי: ניתן לבדוק לא רק אם כרום נמצא על פני שטח, אלא האם הוא נמצא כ-$\mathrm{Cr^0}$ (מתכת), $\mathrm{Cr^{3+}}$ (כמו בשכבת $\mathrm{Cr_2O_3}$), או $\mathrm{Cr^{6+}}$ (כרומט — רעיל, אבל שימש בציפויים). ב**שכבת הפסיבציה של נירוסטה**, XPS הוא הכלי שמאפשר לאפיין את ה"מתכון" של השכבה — יחס בין ברזל לכרום, מצב החמצון של כל אחד, ועובי אפקטיבי — ולקשר לבין עמידות השכבה.

---

## 15.7 מיקרוסקופיית AFM ו-TEM — הרמה הננומטרית

**מיקרוסקופיית AFM** (Atomic Force Microscopy) סורקת את פני השטח עם גשש חד מאוד שמרגיש את הכוחות הקצרי-טווח עם פני הדגם. היא מספקת מפת טופוגרפיה ברזולוציה ננומטרית, שזה שימושי מאוד לכמת שינויים מוקדמים בפני שטח, למדוד עומק pits זעירים, ולעקוב אחר שינויי החספוס לאורך זמן. יתרון משמעותי: AFM יכול לעבוד גם בנוזל, ולכן ניתן לבצע **in situ AFM** — לצפות ישירות בהתחלת פיטינג בזמן אמת.

**מיקרוסקפיית TEM** (Transmission Electron Microscopy) עובדת בהעברת עלומה אלקטרונית דרך דגם: קרן אלקטרונים חודרת פרוסה דקה מאוד של הדגם (<100 ננומטר) ומייצרת תמונה ברזולוציה אטומית כמעט. TEM מאפשר לראות את מבנה שכבת הפסיבציה, גבולות בין תחמוצות, פגמים ודיסלוקציות — אבל הכנת הדגמים היא עמל רב ומורכבת טכנית.

**שיטת FIB** (Focused Ion Beam) פותרת את בעיית ההכנה: קרן יונים ממוקדת מסוגלת "לחצוב" חתכים מדויקים בדגם — לפתוח pit, לחצות חתך דרך אזור SCC, או להכין פרוסה TEM בדיוק מהמקום הנכון. FIB-SEM (המשלב את שניהם) הוא כלי ניתוח תלת-ממדי עוצמתי שמאפשר לבנות תמונה נפחית של מבנה פנימי.

---

## 15.8 ספקטרוסקופיות נוספות

**ספקטרוסקופיית ראמאן** (Raman) מנצלת פיזור אי-אלסטי של פוטונים כדי לזהות תרכובות לפי "טביעת האצבע" של רטט מולקולרי. שימושית במיוחד לזיהוי תחמוצות ברזל (המטיט, מגנטיט, לפידוקרוסיט) ותרכובות אורגניות בציפויים. יתרון גדול: אינה דורשת ואקום, ולעיתים ניתן לבצע מדידה ישירות בנוזל — in situ Raman של pit צומח.

**ספקרוסקופיית FTIR** (Fourier Transform Infrared Spectroscopy) שימושית לאפיון פולימרים, ציפויים אורגניים, ו-biofilms. כאשר ציפוי מזדקן, FTIR מאפשר לעקוב אחר שינויים כימיים — חמצון שרשראות פולימר, ספיגת מים, היווצרות קרבוקסילטים.

---

## 15.9 שיטת איבוד המסה  — השיטה הישנה שלא נס ליחה

לאחר כל הטכנולוגיה המתוחכמת, כדאי להזכיר ששקילת דגם לפני ואחרי חשיפה — **weight loss measurement** — נשארת אחת המדידות האמינות והשימושיות ביותר. היא ישירה, אינה דורשת מודל, ואינה תלויה בהנחות על מנגנון. הגרסה הנכונה: ניקוי הדגם לאחר החשיפה (הסרת תוצרי קורוזיה בלי לגעת במתכת הבסיסית) ושקילה מדויקת. מכאן מחשבים קצב קורוזיה בגרם למ"ר לשנה, ולאחר מכן ממירים לעומק חדירה (mm/year) לפי צפיפות החומר.

מגבלה ברורה: weight loss אינו רואה קורוזיה מקומית. שני דגמים עם weight loss זהה עשויים לשאת אחד קורוזיה אחידה עדינה ואחד פיטינג חמור שחדר את הדופן.

---

## 15.10 שיטת Fractography — קריאת שברים

כאשר רכיב נכשל, **fractography** — ניתוח מורפולוגיית שטח השבר — יכול לאמר הרבה על מנגנון הכשל. שבר מחזורי (fatigue) מראה "קווי ים" (beach marks) אופייניים. SCC מציג מורפולוגיה בין-גרגירית או טרנסגרגירית ספציפית. שבר רירי מנגד לשבר פריך — שניהם בעלי מראה אופייני שמאפשר הבחנה.

שילוב fractography עם EDS מאפשר לזהות קורוזיה על שטח השבר: נוכחות כלוריד, גופרית, או חמצן בריכוז חריג על שטח השבר — ראיה לכך שהקורוזיה קדמה לכשל, ולא נוצרה לאחריו.

---

## 15.11 שיטות In Situ — לראות בזמן שקורה

התחום המתפתח ביותר כיום הוא יכולת לצפות בקורוזיה בזמן אמת, תוך כדי שהיא מתרחשת.

**שיטת In situ SEM אלקטרוכימי**: תאי נוזל מיוחדים (liquid cells) מאפשרים לבצע SEM כאשר הדגם טבול בתמיסה ומחובר לפוטנציוסטט. ניתן לצפות ב-pit שנוצר ברגע שהפוטנציאל חוצה את $E_{pit}$.

**שיטת Synchrotron**: קרינת X חזקה ממאיצת חלקיקים מאפשרת XRD ו-XRF בזמן אמת על מדגמים אלקטרוכימיים — לראות פאזות שמשתנות תוך כדי הניסוי.

**שיטת Electrochemical AFM**: מדידת טופוגרפיה ננומטרית תוך כדי הפעלת פוטנציאל — ניתן לראות את ההתחלה של pit כשינוי טופוגרפי של ננומטרים בודדים, עשרות דקות לפני שניתן לראות אותו ב-SEM.

---

## 15.12 ארטיפקטים ופרשנות זהירה

**ארטיפקטים** (artefacts). חשוב לסיים בנקודה עקרונית: **כל שיטת אפיון יכולה ליצור ארטיפקטים** — תופעות שנוצרו על ידי תהליך ההכנה או המדידה, לא על ידי הדגם עצמו.

חשיפה לאוויר של שכבת פסיבציה שנוצרה בתנאי חיזור עלולה לשנות את מצב החמצון שלה לפני הכנסתה למכשיר XPS. הדבקת מוליך (conductive tape) לדגם SEM עלולה להזהם את שטח הניתוח. פוליש מכני לפני SEM עלול ליצור שריטות שנראות כקורוזיה. FIB עצמו עלול לגרום לנזק מקומי בקרבת החתך.

**קורלציה וביסוס** (Correlation vs Causation) היא בעיה דומה: שתי תופעות שנראות תמיד יחד אינן בהכרח קשורות סיבתית. כלוריד שנמצא בתוך pit עשוי להיות גורם ה-pit — או עשוי להצטבר שם *כתוצאה* מה-pit. להבדיל ביניהן דורש שילוב של ניסויים ומודלים, לא רק מדידה אחת.

---

## 15.13 אנליזה רב-מודלית Multimodal Analysis — השלמות של שיטות

ומכאן המסקנה המעשית: **אין שיטת אפיון אחת שמספיקה**. חוקר קורוזיה מנוסה בונה את פרשנותו מכמה שיטות שמשלימות זו את זו: אלקטרוכימיה לקצבים ולפרמטרים, SEM/EDS למורפולוגיה ולהרכב מקומי, XRD לפאזות, XPS לכימיית שכבות דקות, ולעיתים — weight loss כאמת מידה כמותית בלתי תלויה.

קורוזיה היא, כפי שאמרנו כבר בפרק הראשון, **תהליך הטרוגני**. אפיון שמסתמך על מידע ממוצע (זרם כולל, משקל כולל) יחמיץ את הפרטים המקומיים שלעיתים הם ה"עניין האמיתי". ואפיון שמסתמך רק על מדידה בנקודה אחת (XPS מנקודה אחת, SEM של תמונה אחת) עלול להיות לא מייצג. השילוב של שיטות, עם הבנה עמוקה של יכולות ומגבלות כל אחת, הוא מה שמאפיין מחקר קורוזיה איכותי.

![[analyses.webp]]
---

## 15.14 סיכום

קורוזיה היא, ביסודה, תהליך ממשק — וחקר ממשקים דורש כלים מתאימים. מהמיקרוסקופ האופטי הפשוט ועד ל-in situ synchrotron, ישנו שדה כלים רחב שמאפשר לראות, לזהות ולכמת את מה שמדידות אלקטרוכימיות "יודעות" אך אינן "רואות". שיטות כמו SEM/EDS, XRD, XPS ו-AFM מאפשרות לקשר בין פרמטרים הנדסיים (פוטנציאל, זרם, עכבה) לבין מבנה ממשי — ובכך להשלים את הלולאה בין ניסוי, אפיון, והבנה.

זה הפרק האחרון בקורס הזה — אבל אינו הפרק האחרון בתחום. קורוזיה היא שדה חי ומתפתח, ובכל שנה מתפרסמות תגליות שמשנות או מדייקות את ההבנה הקיימת. הבסיס שנבנה כאן — תרמודינמיקה, אלקטרוכימיה, קינטיקה, ושיטות אפיון — הוא הפלטפורמה שממנה ניתן להמשיך.

File: content/courses/corrosion/chapters/chapter16.md
---
created: 2026-06-01
title: פרק 16 — קורוזיה וציפויים אלקטרוכימיים
cssclasses:
  - he
---

## 16.1 מבוא

לאורך הקורס כולו הסתכלנו על תהליכים אלקטרוכימיים כאויב: חמצון מתכת, זרמים גלווניים, פיטינג. אבל אותם עקרונות בדיוק — שיקוע מתכת מתמיסה על ידי זרם, בקרה על הממשק על ידי פוטנציאל — יכולים לפעול לטובתנו. **ציפויים אלקטרוכימיים** הם, במובן עמוק, ניצול מבוקר של אותה פיזיקה שממנה מגנים בכל שאר הקורס.

הנושא רחב מאוד ומכסה שדה תעשייתי שלם — מהציפוי הדקורטיבי של תכשיטים ועד להגנת מבנים ימיים. פרק זה יציג את העקרונות המרכזיים ויקשר אותם לכל מה שלמדנו.

---

## 16.2 גלוון — שיקוע מתכת על פני שטח

**גלוון** (electroplating) הוא שיקוע מתכת על פני שטח קתודה בתא אלקטרוכימי. התגובה הבסיסית:

$$
\mathrm{Me}^{n+} + ne^- \rightarrow \mathrm{Me}
$$

יוני המתכת מהתמיסה מתחזרים על פני הקתודה ושוקעים כמתכת. הדגם המצופה הוא הקתודה; האנודה יכולה להיות מסיסה (עשויה מאותה מתכת, ומתמוססת כדי לחדש את יוני המתכת בתמיסה) או אינרטית (פלטינה, גרפיט, TiO₂-מצופה) כאשר יש ספק יונים חיצוני.

**שיקוע ללא חשמל** (Electroless Plating) הוא גרסה ללא זרם חיצוני: חומר מחזר כימי בתמיסה מספק את האלקטרונים לשיקוע. היתרון הגדול: ציפוי אחיד לחלוטין ללא תלות בגיאומטריה — בניגוד לשיקוע גלווני שבו צפיפות הזרם גבוהה על שוליים וקצוות.  שיקוע ללא חשמל של ניקל על דגמים בצורות מורכבות — כגון תעלות פנימיות — הוא יישום נפוץ מאוד בתעשייה.

---

## 16.3 מה קובע את מבנה הציפוי?

הציפוי שנוצר אינו פשוט "שכבת מתכת". מבנהו הגבישי — גודל גרעינים, אוריינטציה, פגמים — קובע את תכונותיו, כולל עמידותו בפני קורוזיה.

**גרעון** (Nucleation): בתחילת השיקוע, יוני מתכת צריכים להיצמד לפני השטח ולהתחיל להיאסף ל"נבט" גרעיני. אם קצב הנביטה גבוה (פוטנצאעל יתר גבוה, ריכוז יונים גבוה), מתקבלים גרעינים קטנים רבים — ציפוי עדין-גרעיני, אחיד ועמיד. אם קצב הנביטה נמוך, הגרעינים ספורים וגדלים לגרגרים גדולים — ציפוי גס יותר עם מאפיינים פחות טובים.

**צפיפות זרם**: צפיידות הזרם היא פרמטר מפתח בתהליך גלווני. זרם נמוך מדי — ציפוי איטי ולא אחיד. זרם גבוה מדי — ה"תקרה" של הדיפוזיה מגיעה (כפי שראינו בפרק 8), ומתחיל לשקוע ציפוי גס, מחוספס, עם דנדריטים (ענפים גבישיים שבולטים מפני השטח). על הקצוות החדים של הדגם, שם צפיפות הזרם גבוהה יותר (תופעת קצה), נוטה הציפוי להיות עב יותר — לטובה כאשר הקצה הוא מקום פגיע, לרעה כאשר רוצים אחידות.

**תוספים** (Additives): תוספים כימיים לתמיסה — לרוב בריכוזים של ppm — שולטים על מורפולוגיית הציפוי. "Brighteners" גורמים לציפוי חלק ונוצץ על ידי ספיחה על פני השטח שמאטה צמיחה מועדפת בכיוונים מסוימים. "Levelers" ממלאים שקעים מהר יותר מפסגות ומייצרים ציפוי שטוח יחסית לפי שטח הבסיס. "Grain refiners" מגדילים את צפיפות הנביטה ומקטינים גרעינים.

---

## 16.4 יכולת הזרקה Throwing Power — מדד לאחידות

**יכולת הזרקה** (Throwing Power, TP) מתארת עד כמה הציפוי אחיד על פני גיאומטריה מורכבת — בין שטחים "קרובים" לאנודה (שמקבלים יותר זרם) ובין "רחוקים" (שמקבלים פחות).  TP גבוה פירושו שאפשר לצפות תעלות עמוקות, גיאומטריות מסובכות, ורכיבים עם שוליים חדים — ולקבל ציפוי יחסית אחיד. "TP מושלום" הינו כשאין תלות בזרם, ולכן אין תלות בגיאומטריה.

---

## 16.5 ייצור מימן — הבעיה הנלווית

תגובה שמתחרה בשיקוע המתכת על הקתודה היא פליטת מימן:

$$
2\mathrm{H}^+ + 2e^- \rightarrow \mathrm{H_2}
$$

בועות מימן שנוצרות על פני הקתודה גורמות לנקבוביות ולהפסקות בציפוי. חמור מכך: מימן אטומי שנוצר לפני שהוא מצטרף לבועה מסוגל לחדור למתכת הבסיס ולגרום ל-**Hydrogen Embrittlement** — בדיוק כפי שנדון בפרקים 12 ו-13. לכן חלקים עשויים מפלדה בחוזק גבוה, לאחר תהליך ציפוי אלקטרוכימי, עוברים בדרך כלל **bake treatment** — חימום בטמפרטורה נמוכה (150–200°C) למשך שעות כדי לאפשר למימן לנדוד החוצה לפני שמאמץ מכני יסגור אותו בתוך הסריג.

---

## 16.6 הדבקות ופני שטח — ההכנה היא הכול

ציפוי יפה אינו שווה כלום אם אינו נדבק לבסיס. **אדהזיה** תלויה בעיקר בטוהר פני הבסיס: שכבות שמן, תחמוצות, מלחים, ואפילו שכבות פסיבציה עלולות למנוע קשר ישיר בין הציפוי לבסיס ולגרום ל-delamination.

לכן **שלב ההכנה** (Surface Preparation) לעיתים קרובות חשוב יותר מהציפוי עצמו: degreasing (הסרת שמנים), mechanical polishing (הסרת קשקשת ופגמים), acid activation (הסרת שכבת התחמוצת הטבעית), ו-rinsing בין כל שלב. כשל ציפוי שמתחיל בנקודה קטנה — "peel" מקומי — מגיע לרוב מכשל הכנה, לא מכשל הציפוי עצמו.

---

## 16.7 אלגון Anodizing — ציפוי שגדל "מבפנים"

**אלגון** (Anodizing) הוא היפכו המוחלט של הציפוי הגלווני: במקום לשקע מתכת *על* פני השטח, גורמים לפני השטח עצמם להתחמצן בצורה מבוקרת. הדגם הוא *האנודה*, והתחמוצת גדלה כלפי פנים וכלפי חוץ.

עבור אלומיניום, אלגון יוצר שכבת $\mathrm{Al_2O_3}$ בעובי של עשרות מיקרון — פי 100–1000 מהשכבה הטבעית שנוצרת באוויר. שכבה זו קשה (קשיות Vickers ~2000, שזה קרוב לספיר), מבודדת חשמלית, ועמידה לשחיקה. ב**אלגון קשה** (Hard Anodizing) — בטמפרטורה נמוכה ומתח גבוה — מקבלים שכבה עבה ונוחה במיוחד.

מבנה השכבה האנודית הוא ייחודי: **שכבה חסומת** דקה ביותר (barrier layer) ליד המתכת, שעליה גדלה **שכבה נקבובית** עם מיליוני נקבוביות מסודרות. מבנה זה — שחקרנו בהיבטים מסוימים בפרק 3 — ניתן לניצול: הנקבוביות יכולות לספוג צבע (לפני sealing), לשחרר מעכבים (ציפויים "חכמים"), או להתמלא בחומרים פונקציונליים.

---

## 16.8ציפויי המרה Conversion Coatings — תגובה כימית של פני השטח

בניגוד לציפוי גלווני (שמוסיף חומר) ולאלגון (שמחמצן את הבסיס), **ציפויי המרה** מתקבלים מתגובה כימית שמשנה את ההרכב של שכבת פני השטח עצמה. שתי הדוגמאות הקלאסיות:

**פוספטיזציה** (Phosphating): טיפול בחומצה זרחתית יוצר שכבת פוספטים על הברזל (או אבץ, תלוי במצע) שמספקת אדהזיה מצוינת לצבע ומגדילה את עמידות הציפוי. צביעת פח הרכב בתעשייה מבוצעת לרוב על פלדה מפוספטת.

**כרומציה** (Chromating): טיפול בתמיסת כרומט יוצר שכבה מעורבת עשירה בכרום שמספקת הגנה מצוינת — אבל מכילה כרום שישי ורעיל. הקהילה האירופית אסרה כרומטים בשימוש רחב (תקנות REACH ו-RoHS), וחיפוש אחר תחליפים הוא תחום מחקר פעיל.

---

## 16.9 הבעיה הגלוואנית בציפויים

כל ציפוי שנפגם יוצר מצב של שתי מתכות במגע עם אלקטרוליט — בדיוק התא הגלווני שנדון בפרק 4. ולכן חשוב מאוד לשאול: מיהו האנודה, המתכת הבסיסית או הציפוי?

**ציפוי הקרבה** (Sacrificial): כאשר הציפוי פעיל יותר מהבסיס (פוטנציאל שלילי יותר), כגון גלוון (Zn על Fe), הציפוי נעשה האנודה וגם כאשר קיים פגם — הבסיס מוגן. ראינו זאת בפרק 13.

**ציפוי אציל**: כאשר הציפוי אציל יותר מהבסיס (ניקל על פלדה, נחושת על פלדה), כל פגם יחשוף שטח קטן של פלדה מול קתודה גדולה — קורוזיה מואצת בנקודה החשופה. ציפוי ניקל על פלדה מגן יפה כל עוד הוא שלם; אבל שריטה קטנה יוצרת אנודה קטנה וקתודה גדולה — שילוב מסוכן (כלל יחס השטחים, פרק 13).

---

## 16.10 שימוש ב-EIS לניטור ציפויים — חיזוי כשל מוקדם

**ספקטרוסקופיית EIS** היא אחת השיטות החשובות ביותר לאפיין ולנטר ציפויים ובמיוחד לזהות הידרדרות לפני שהיא גורמת לקורוזיה נראית לעין.

ציפוי שלם מציג $|Z|$ גבוה מאוד בתדירויות נמוכות — כמו קבל אידאלי, מים ויונים אינם חודרים. ככל שהציפוי מתדרדר — מים חודרים לנקבוביות, נוצר גבול חדש בין הציפוי לבסיס — מתפתח ספקטרום EIS בעל שני קשתות: אחת לציפוי (בתדירות גבוהה) ואחת לגבול עם המתכת (בתדירות נמוכה). מנקודה זו הציפוי אינו מגן עוד.

זה מאפשר לקבוע "אורך חיים" של ציפוי בזמן אמת ולהחליט מתי יש לחדש ציפוי לפני שמתחילה קורוזיה, לא אחריה.

---

## 16.11 שיטת Electroforming

**שיטת Electroforming** היא שימוש בייצור ציפוי גלוואני ליצירת רכיבים שלמים: משקעים שכבה עבה מאוד על תבנית, ואז מפרידים את השכבה מהתבנית — מתקבל חלק מתכתי בצורה מדויקת. זוהי שיטה שמאפשרת דיוק שאינו ניתן בעיבוד מכני רגיל, ומשמשת לייצור חלקי מיקרו-אלקטרוניקה, תבניות הזרקה, ורכיבים מיוחדים.

---

## 16.12 ציפויים רב-תפקודיים

הגבול בין "ציפוי מגן" ל"ציפוי פונקציונלי" הולך ומיטשטש. ציפויים מודרניים עשויים לשלב מספר תפקודים: הגנה קורוזיבית, מוליכות חשמלית, hydrophobicity (דחיית מים), פעילות אנטי-בקטריאלית (בשתלים רפואיים), self-healing (שחרור inhibitors מנקבוביות). שדה זה — **Smart Coatings** — הוא אחד התחומים הפעילים ביותר במחקר חומרים כיום.

![[coatings.webp]]
---

## 16.13 סיכום

ציפויים אלקטרוכימיים הם הפן היישומי-הנדסי של כל מה שלמדנו: אותה קינטיקה של Butler–Volmer שמתארת קורוזיה, מתארת גם שיקוע. אותו מנגנון דיפוזיה שמגביל חיזור חמצן בקורוזיה, מגביל שיקוע מתכת בציפוי. אותו עיקרון הגלווני שגורם לקורוזיה מואצת, עומד בבסיס ציפוי קורבני.

ואולי זה הלקח המאחד את הקורס כולו: **אין "קורוזיה" ו"ציפוי" כתחומים נפרדים — יש גבול הפאזות מתכת-אלקטרוליט, שאפשר לנהל אותו לרעה ואפשר לנהל אותו לטובה**. מי שמבין את הפיזיקה מסוגל לעשות גם זה וגם זה.
