Repository: lugovsa-oss/alugovskoy-quartz5

File: content/notes/electrochemistry lab notes/A Story of One False Discovery.md
---
created: 2026-06-01
---


![[gasEvolution-700x1224.webp]]
Two postgraduate students, each working independently on their own research project, had to compare the corrosion rates of magnesium alloys in salt water measured by several techniques. Both obtained puzzling results, which can be summarized as follows:
Four techniques yielded corrosion rates on the order of 1–5 mm/year. The fifth technique — measurement of gas evolution during corrosion — gave a rate of about 30 mm/year, which is unusually high. Moreover, the average corrosion rate measured by gas evolution during the day was significantly lower — roughly four times — than that measured at night. The results were readily reproducible, so we had to find an explanation.
Having excluded ghosts, security officers, and other supernatural factors, we turned to temperature, atmospheric pressure, and humidity, all of which differ between day and night. Since temperature was easiest to measure, we started there and found that the day-to-night difference could be as large as 10°C.
Normally, corrosion is faster at higher temperatures — so the activation energy argument worked in the wrong direction. A temperature-dependent change in corrosion mechanism was possible in principle, but we set that aside for later. Viscosity could also be ruled out: at night the solution is more viscous, which should reduce gas evolution, not increase it. We had no basis for estimating the effect of humidity and assumed it was negligible.
Pressure remained. Fortunately, a group in a neighboring lab had been logging atmospheric pressure twice daily. Their data showed almost no day-to-night difference.
In an ideal system, the manometric pressure of gas collected in a burette should equal atmospheric pressure exactly. In reality there is some thermal inertia: a measurement taken early in the morning might still reflect the night temperature of the electrolyte. For an ideal gas (pV = nRT) this effect could be estimated, and it amounted to roughly 5% — far less than what we observed. Besides, thermal inertia might explain the first morning measurement, but not readings taken hours later.
At this point we were stuck. Being stuck, as it turns out, is very useful: it forces you to go back and check everything. We did, and soon found that our burettes were leaking. All of them. We replaced them, verified the new ones for leaks, and the gas evolution rates immediately fell into agreement with all the other techniques.
We still wanted to understand why leaky burettes always read higher at night than during the day. The answer lay in the thermal expansion coefficients: Pyrex (the burette body) has a coefficient of 4×10⁻⁶ K⁻¹, while Teflon (the stopcock) has 135×10⁻⁶ K⁻¹ — more than thirty times larger. Our estimate showed that a clearance of 0.1 mm between the Pyrex and Teflon parts during the day would grow to approximately 0.13 mm at night, as the Teflon contracted far more than the glass. The leak was worse at night, so more gas escaped, so the apparent corrosion rate was paradoxically lower — which is exactly what we observed.

File: content/notes/electrochemistry lab notes/A brief instruction on how to spoil the publication of your work.md
---
created: 2026-06-01
---

One of the main products of academic research is a scientific publication. In an Israeli university, you get all kinds of bonuses, promotions, and other pleasant things according to the quality and quantity of your publications.
There are publications that “count” and there are those that do not. A list of journals whose publications do count is managed and updated by the Higher Education Council of Israel, and you have no control over it.
Some journals on that list have recently started offering authors the option to publish a preprint of their paper even before it has been officially accepted. When you submit to such a journal, they will offer to publish your preprint and explain how great that would be. This is exactly where the trap snaps shut.
If you accept, your paper is immediately published on www.preprints.org — a good site, non-profit, Creative Commons licensed, and so forth. I genuinely like it. However, sometimes a paper never makes it to final publication, for quite numerous reasons. The most recent case involved a colleague whose paper had been approved by all the reviewers and was then suddenly rejected by the editor on the last day before publication. Whether such behavior is normal — it is not, but that is a different story entirely.
So my colleague wrote the editor a few words of “respect and appreciation,” then sat down to resubmit the paper elsewhere. And here the trick appeared.
The new journal refused the paper because it had been previously published. And the lovely www.preprints.org informed him that “preprints will not be removed to allow journal submission; authors should check in advance whether the journal they intend to submit to accepts preprints.”
Months of work, spoiled. No credit, no benefits, no nothing.
Be on guard — and don’t say you weren’t warned.

File: content/notes/electrochemistry lab notes/About the Measurement of Tafel Slopes.md
---
created: 2026-06-01
---


The Tafel plot shown below is the most ideal polarization curve that can be constructed. It was built using data points computed by the Butler-Volmer equation with the following parameters: T = 298 K, n꜀ = nₐ = 2, α = 0.5, i₀ = 10⁻¹¹ A. Any real polarization curve is “worse” from the point of view of Tafel analysis.
![[Image 14-05-2026 at 19.36.webp]]
Three sets of Tafel slopes were fitted to this plot. The black slopes cover an overvoltage range of ±2.0 V, the red slopes cover ±1.0 V, and the blue slopes cover ±0.5 V. As seen in the figure, while the corrosion potentials obtained from all three fits are identical (and equal to the true corrosion potential), the corrosion currents depend very strongly on the chosen overpotential range: the current extracted from the largest range is five times higher than that from the smallest.
The reason is fundamental, not computational. A truly linear region on a Tafel plot exists only at sufficiently large overpotentials, where the back-reaction is negligible. At small overpotentials — close to E꜀ₒᵣᵣ — both anodic and cathodic partial currents are comparable, the curve is inherently non-linear, and any straight line fitted through it is an approximation at best. The problem is that for almost any potential range one can find a visually convincing linear segment. These segments differ, however, and the larger the range, the larger the apparent Tafel slopes and the extracted corrosion current.
In practice, polarization curves can usually only be measured over a range of ±0.25 V, sometimes less. Real curves are further distorted by additional processes and noise. Two examples measured for the corrosion of a magnesium alloy in salt water are shown below.
![[Image 14-05-2026 at 19.36 (1).webp]]

The solid-line curve is acceptable (though somewhat noisy in the anodic branch), and the Tafel slopes should be fitted over the maximum available range (red lines). The dashed-line curve is not only noisier — its cathodic branch shows a clear deviation at higher currents, indicative of an additional process. For magnesium in salt water this is most likely the anomalous hydrogen evolution accompanying active dissolution (the so-called negative difference effect), or the onset of pitting. Whatever the cause, this region must be excluded, and the cathodic fit limited to where the curve still follows Tafel behavior (blue lines).
Practical rules for building Tafel slopes:
	1.	Use the largest available potential range that is free from additional processes.
	2.	Be prepared to encounter polarization curves for which a correct Tafel analysis is simply impossible.
	3.	Always cross-check the results by independent methods — for example, EIS or linear polarization resistance (Stern–Geary).​​​​​​​​​​​​​​​​

File: content/notes/electrochemistry lab notes/Budget Justification.md
---
created: 2026-06-01
---

![[tools.webp]]
Yesterday I discovered that two platinum electrodes in my lab had been mercilessly broken. A couple of minutes later I realized I was also missing some essential tools that need to be ordered immediately. Here is the list:
The tools are required for the following objectives:
	•	A bench multimeter — to promptly locate a problem;
	•	An oscilloscope — to deeply understand what is wrong;
	•	A soldering iron — to repair an electrode or similar small item;
	•	A hammer — for the good guys who break electrodes without reporting it to me.
Please comment today, or I am proceeding with the order. 🙂

File: content/notes/electrochemistry lab notes/Connectors.md
---
created: 2026-06-01
title: Connecting the Sample to the Potentiostat Cable
---

No matter how carefully you work, there is no perfect way to connect a current lead to a sample in a real experimental setup. Understanding the sources of error — and minimizing them — is part of good electrochemical practice.
Contact potential between dissimilar metals. Any junction between two different metals generates a contact potential. In most cases this is small (a few millivolts) and can be neglected. For example, if your circuit runs from a nickel-plated potentiostat connector through a copper wire to a magnesium sample, the Ni/Cu and Cu/Mg junction potentials do not fully cancel — they simplify to an effective Ni/Mg junction — but the residual offset is usually negligible. However, it is worth being aware of it, particularly in high-precision measurements.

Unstable mechanical contact. A alligator clip pressed against a sample is a common source of serious measurement error. The effective contact area between the clip’s teeth and the sample surface fluctuates with vibration and handling; oxide layers and surface contamination on the teeth add resistance that varies unpredictably. The result is noise and drift that can badly distort the measurement.

Electrolyte ingress at the connection point. If electrolyte reaches the junction between the current lead and the sample, you will inevitably introduce galvanic corrosion and crevice corrosion at that point. These will generate their own electrochemical signals and severely corrupt your results.
Practical guidelines. Acceptable connections share a common feature: the junction is well insulated and positioned well above the electrolyte level — ideally above the cell lid, if one is present. Placing the connection merely above the liquid surface is not enough: capillary action, vapor condensation, and accidental splashing will all eventually carry electrolyte upward into the junction.

A simple and highly recommended check: measure the resistance of the assembled (dry) connection with a multimeter before immersing anything. A good metal-to-metal contact should read no more than a few ohms. A high or fluctuating reading tells you immediately that the connection needs attention before any electrochemical measurement begins.

A poor connection degrades all electrochemical measurements, but its effect is most severe in impedance spectroscopy (EIS), where even small parasitic resistances and capacitances at the junction can introduce artifacts across a wide frequency range.

File: content/notes/electrochemistry lab notes/Mg-hydroxide-saturation.md
---
created: 2026-06-01
title: A Procedure for the preparation of an electrolyte saturated by magnesium hydroxide
---

During experiments with magnesium corrosion in aqueous electrolytes, an important circumstance must be kept in mind: since the nominal reaction is 
Mg + 2H₂O → Mg(OH)₂ + H₂, and since Mg(OH)₂ is slightly soluble in water, the pH of the system slowly drifts to more alkaline values and may eventually reach values as high as 11. Because of that the system 
(a) achieves a steady state more slowly than it could and 
(b) is changing during the measurement.

A way to cope with this problem is to saturate, in advance, your electrolyte with Mg(OH)₂. To do so:

1. The solubility of Mg(OH)₂ is 6.53 mg/L at 25°C. Take double that amount to ensure the electrolyte will be saturated.
2. Calculate the reagents necessary to synthesize the required mass of Mg(OH)₂ (i.e., double the solubility amount) via reaction between MgSO₄ or MgCl₂ and NaOH or KOH.
3. Add the calculated masses of the reagents to the desired volume of distilled water. Add the required masses of the other electrolyte components. Dissolve the reagents (a magnetic stirrer for 10–15 minutes works well). If dissolution is not complete, leave the precipitate as is and transfer all the content to the electrolyte storage bottle.

After this preparation, proceed as usual.

File: content/notes/electrochemistry lab notes/OCP.md
---
created: 2026-06-01
title: Open Circuit Potential. Waiting for Stability
---

Most electrochemical measurements — and virtually all corrosion measurements — are performed only after the open circuit potential (OCP) has stabilized. Ideally, the OCP should represent the true equilibrium potential of the electrochemical system. In practice, it is sufficient for it to reach a steady state, meaning no net charge is being transferred through the external circuit (the first-kind conductor connecting the electrodes).

If measurements are taken before a steady state is reached, the electrode potential at the start and end of the experiment will differ. The measurement may still yield a result, but its interpretation will be unreliable or simply wrong.
In practice, there is no universally accepted criterion for “sufficient” stability. Based on my own empirical experience, I consider the potential adequately stable when it drifts by no more than 5 mV over 10–15 minutes — a window that typically corresponds to the duration of a single measurement. This guideline applies to aqueous systems at room temperature. For high-temperature molten salt systems (700–800 °C), I have worked with stability criteria as loose as 50 mV over 10 minutes, which reflects the very different kinetics involved.

The time required to reach a stable OCP varies enormously and is highly system-dependent. In my experience, it is almost never less than 10–15 minutes. The longest I have personally encountered was two weeks — though in most practical cases you are looking at tens of minutes to a few hours.
The bottom line: do not begin a measurement if the OCP has not stabilized. Furthermore, in many experimental protocols it makes sense to allow a 10–15 minute rest period between measurements, giving the system time to return to a stable open-circuit condition before the next perturbation.

File: content/notes/electrochemistry lab notes/Some Remarks on the Corrosion of Al–Mg Alloys.md
---
created: 2026-06-01
---

(Working notes)
Virtually any Mg alloy containing aluminium consists of two main phases (the influence of minor additives, which can be significant, is ignored here):
	•	α-phase: essentially pure magnesium (though it may contain up to ~17 at.% Al in solid solution)
	•	β-phase: Mg₁₇Al₁₂ (calculated composition: 55.7 wt% Mg)
A note on nomenclature: strictly speaking, according to the equilibrium Al–Mg phase diagram, the phase commonly called β should be referred to as γ, since a congruent compound exists at approximately 50 at.% Al. The “true” β-phase has a composition of approximately 35–37 at.% Al and the nominal stoichiometry Al₈Mg₅. This phase is occasionally mentioned in the literature but is never referred to as β. We follow the mainstream convention and use β for Mg₁₇Al₁₂ throughout.
![[AlMgPhaseD.webp]]

The free corrosion potentials of the relevant phases are as follows ¹˒²:

| phase                            | $E_{cor}$, V vs. SHE |
| -------------------------------- | -------------------- |
| $\alpha$-phase                   | - 1.651              |
| $\beta$-phase ($Mg_{17}Al_{12}$) | - 1.201              |
| $Al_8Mg_5$                       | - 12.252             |
Both intermetallic phases are strongly cathodic with respect to the α-phase, and would therefore be expected to accelerate its oxidation. In practice, however, the corrosion behavior depends strongly on microstructural factors ³:
	•	If the volume fraction of the β-phase is small, it acts as a local cathode and accelerates corrosion of the surrounding α-phase. When the volume fraction is sufficiently large, the β-phase forms a more or less continuous network and can act as a protective barrier, retarding corrosion.
	•	For the same volume fraction of β-phase, an alloy with finer grain structure corrodes more slowly than one with coarser grains. Finer α-phase grains are enveloped by a nearly continuous thin network of β-phase, which provides effective protection. This is why die-cast alloys typically corrode more slowly than sand-cast alloys.
	•	The periphery of an ingot corrodes more slowly than the core — sometimes by a factor of ten — because peripheral grains are finer and better protected by the β-phase network.
References
	1.	O. Lunder, K. Nisancioglu, R. S. Hansen, SAE Technical Paper Series, 1993, 930755.
	2.	K. Mutombo, M. Du Toit, “Corrosion fatigue behaviour of aluminium 5083-H111 welded using gas metal arc welding,” in Arc Welding, InTech Open Access, 2011, pp. 177–218.
	3.	G. Song, A. Atrens, “Understanding Magnesium Corrosion — A Framework for Improved Alloy Performance,” Advanced Engineering Materials, 2003, 5(12), 837–858.

File: content/notes/electrochemistry lab notes/Some conversions useful for the corrosion calculations.md
---
created: 2026-06-01
---

When calculating corrosion rates of Mg alloys, we often need to perform a set of standard unit conversions. The final formulas appear in virtually every paper in the field, but the derivations are rarely shown. I find it useful to present them explicitly.

## 1. Conversion of corrosion current to corrosion rate
Starting from Faraday’s law:
m = (M / nF) · i · t
Since m = ρV and V = h · A (assuming uniform planar corrosion), the penetration depth is h = m / (ρA), and therefore:
h / t = M / (nF · A · ρ) · i
Substituting M = 24 g/mol, n = 2, ρ = 1.74 g/cm³, A = 1.0 cm², F = 96500 C/mol, and converting seconds to years and centimeters to millimeters:
Rate (mm/y) = 2.08 × 10⁴ · i (A)
The formula is specific to these parameters and should be recalculated if the specimen area, alloy density, or valence differ.

## 2. Corrosion rate from mass loss (P_w)
$P_w$ (mm/y) = Δm (g) / (ρ · A (cm²) · t (days)) · 365 · 10
With ρ = 1.74 g/cm³:
$P_w$ (mm/y) = 2.10 × 10³ · Δm (g) / (A (cm²) · t (days))**
This is a pure unit conversion (days → years, cm → mm). The density should be adjusted for the specific alloy composition.

## 3. Corrosion rate from gas evolution (P_H)
The corrosion reaction is assumed to follow:
Mg + H₂O → Mg(OH)₂ + H₂
The key assumption is the 1:1 molar ratio Mg : H₂; the exact stoichiometry of the other products is not critical. The alloy components other than Mg are assumed inert (or their contribution to gas evolution negligible). The gas is treated as ideal at SATP conditions (T = 298 K, p = 1 atm = 1.013 × 10⁵ Pa).
The number of moles of H₂ collected:
n(H₂) = pV / RT = (1.013 × 10⁵ Pa · V × 10⁻⁶ m³) / (8.314 J/mol·K · 298 K) = 4.09 × 10⁻⁵ · V (mL)
Mass of dissolved Mg:
m(Mg) = n(H₂) · 24 g/mol = 9.82 × 10⁻⁴ · V(H₂) (mL)
Substituting into the mass-loss formula:
$P_H$ (mm/y) = 2.06 · V(H₂) (mL) / (A (cm²) · t (days))

File: content/notes/electrochemistry lab notes/about-logs.md
---
created: 2026-06-01
title: About laboratory logs
---

Dear esteemed ladies and gentlemen working with me on various research projects,
Please take note of the boring text below. And don’t say you weren’t warned:
All laboratory experiments must be recorded and documented in a laboratory journal (log). Any experiment of any kind and for any purpose that has not been properly recorded and described is strictly forbidden.
(Even if you think the experiment you performed is unimportant or irrelevant, remember that there have been quite a few precedents where discoveries were made by accident, unintentionally, or by mistake.)
A laboratory journal is an official document, and its proper maintenance is your responsibility. You must mark the date the journal was opened, the date it was closed, and your identifying details.
(All of this so that it is possible to “designate you as the culprit” in case of missing data, falsification, deliberate inconsistency, etc. — God forbid!)
The pages in your laboratory journal are numbered, and it is forbidden to tear out or remove pages.
(So no one can claim that pages were removed in order to falsify results.)
The journal is kept in English.
(Years ago I worked with a Chinese postdoc whose journal was mostly in English, but with occasional lines in Chinese. X, my boss at the time, suspected these might contain important research insights and invested considerable effort in finding someone to translate them. When he finally succeeded, it turned out the Chinese passages said things like “I’m so sick of looking at X’s face! I can’t take working with him anymore” — and so on.)
All calculations, observations, analysis sheets, microscope images, etc. must be attached to the journal pages in a manner that prevents any possibility of falsification (for example, with good adhesive, or with a thread and a notary stamp of your choice). No results that form part of your research may be stored anywhere other than the laboratory journal.
(Yes, yes, I know — it’s inconvenient, it’s not pretty, the journal gets too thick to close, it seems like a waste of pages, and so on. Please forget all of that, and I mean exactly what I say.)
Electronic files and documents must be documented in the journal: on the day of measurement, you must record the file names, the folder on the computer where they are saved, and a brief description of each file.
Friends, I hate threatening people. Nevertheless, please do not think that what is written above was written for nothing. These are the rules of the game in science today. Either you comply with them, or you leave research immediately.
I hope I have made myself sufficiently clear.

File: content/notes/electrochemistry lab notes/fitting.md
---
created: 2026-06-01
title: On the Six-Point Rule
---

In a geometry textbook, two points are enough to define a straight line. In experimental science, the minimum is six. This is not a matter of convention — it follows from the mathematics of linear regression itself.

With three points, you can fit a statistically respectable straight line in almost any direction you choose. Not because one point is suspicious or anomalous — three perfectly well-behaved, equally reliable points can still leave the slope essentially undetermined. The data are simply insufficient to constrain the fit.With four points, your freedom narrows, but not nearly enough. Six points is where a linear fit starts to become honest: the line goes where the data send it, not where you’d like it to go.
![[three-point.fit.webp]]
For a curved relationship — an exponential, a power law, a parabola — the threshold is higher. A clean, well-behaved curve of a single functional form needs at least twenty points to be trustworthy. Fewer than that, and you’re not fitting a curve; you’re fitting your expectations.
The practical implication: before you run an experiment, count the points you plan to collect. If the answer is “five,” go back and redesign. Your committee will thank you. More importantly, you’ll be able to defend what you found.

File: content/notes/electrochemistry lab notes/index.md
---
created: 2026-06-01
title: Notes from an Electrochemical Laboratory
---
This section collects working notes as they arise — unedited and in no particular order — from ongoing work in an electrochemical research laboratory. They are not polished articles or formal reports, but records of problems encountered, methods tested, and things learned along the way.

## Main Topics

[[about-logs|On the Importance of Accurate Laboratory Logging]]

### Measurement Practice
[[fitting|How Many Points Do You Need to Build a Straight Line?]]
[[Connectors|How to Connect a Current Lead to a Specimen]]

### Sample Preparation
[[Mg-hydroxide-saturation|How to Prepare an Electrolyte Saturated with Magnesium Hydroxide]]

### Working with a Potentiostat
[[OCP|Before Starting Any Measurement, Make Sure the OCP Is Stable]]

### Data Interpretation and Analysis
[[About the Measurement of Tafel Slopes|Where Should Tafel Slope Markers Be Set?]]
[[Some conversions useful for the corrosion calculations|Some Useful Shortcuts for Corrosion Calculations]]

### Publication Process
[[A brief instruction on how to spoil the publication of your work|How to Ruin the Publication of Your Own Work]]

## Electrodes
[[Ag-AgCl-REs]]
[[Reference-electrodes]]

### Case Stories
[[A Story of One False Discovery]]
[[Budget Justification]]
[[Some Remarks on the Corrosion of Al–Mg Alloys]]
[[Mg-corrosion-rate|Measurement of magnesium corrosion rate]]
